Repository: Enwin-A/Alloy_GP

# Alloy_GP
Genetic programming for alloy design

File: baseline_out/VIEW_UniformEL.csv
file_name,alloy,card,Al,Si,Fe,Cu,Mn,Mg,Cr,Ni,Zn,Ti,Zr,Sc,Other,YS (MPa),UTS (MPa),Uniform EL (percentage),Fracture EL (percentage),YPE (percentage),Casting,Ingot thickness (mm),Homogenization (Celsius/Seconds),homog_steps,homog_time_total_s,homog_temp_max_C,homog_T_time_weighted_C,homog_time_at_ge_520C_s,adequate_homog,Hot rolling reduction (percentage),Cold rolling reduction (percentage),Recrystallization annealing (Celsius/Seconds),recryst_type,recryst_steps,recryst_time_total_s,recryst_temp_max_C,recryst_T_time_weighted_C,adequate_recryst,adequate_recryst_batch,adequate_recryst_flash,Mean grain size (µm),Secondary phase particle size and density,Crystallographic texture,flag_missing_YS,flag_missing_UTS,flag_missing_FractureEL,flag_missing_UniformEL,flag_missing_YPE,Homogenization_RAW,Recrystallization annealing_RAW,comp_sum_before,comp_fix_applied,comp_sum_after,Al_RAW,Si_RAW,Fe_RAW,Cu_RAW,Mn_RAW,Mg_RAW,Cr_RAW,Ni_RAW,Zn_RAW,Ti_RAW,Zr_RAW,Sc_RAW,Other_RAW
AA5xxx Card - 002A.docx,AA5xxx,002A,96.40499993,0.06,0.19,1e-08,0.26,3.08,1e-08,1e-08,1e-08,0.005,1e-08,1e-08,1e-08,225.5,276.4,9.3,9.3,0.0,DC,635.0,540/18000,1.0,18000.0,540.0,540.0,18000.0,1.0,99.6,86.0,250/3600,flash,1,3600,250.0,250.0,0,0,0,2.0,,,0,0,0,0,0,540°C > 5 hours,"Flash annealing, 250°C 1 hour",3.5950000799999997,1,100.0,1e-08,0.06,0.19,1e-08,0.26,3.08,1e-08,1e-08,1e-08,0.005,1e-08,1e-08,1e-08
AA5xxx Card - 002B.docx,AA5xxx,002B,96.40499993,0.06,0.19,1e-08,0.26,3.08,1e-08,1e-08,1e-08,0.005,1e-08,1e-08,1e-08,121.6,231.0,15.1,17.3,1.0,DC,635.0,540/18000,1.0,18000.0,540.0,540.0,18000.0,1.0,99.6,86.0,275/3600,flash,1,3600,275.0,275.0,0,0,0,6.5,,,0,0,0,0,0,540°C > 5 hours,"Flash annealing, 275°C 1 hour",3.5950000799999997,1,100.0,1e-08,0.06,0.19,1e-08,0.26,3.08,1e-08,1e-08,1e-08,0.005,1e-08,1e-08,1e-08
AA5xxx Card - 002C.docx,AA5xxx,002C,96.40499993,0.06,0.19,1e-08,0.26,3.08,1e-08,1e-08,1e-08,0.005,1e-08,1e-08,1e-08,117.7,227.7,17.2,18.8,2.0,DC,635.0,540/18000,1.0,18000.0,540.0,540.0,18000.0,1.0,99.6,86.0,300/3600,flash,1,3600,300.0,300.0,1,0,1,7.3,,,0,0,0,0,0,540°C > 5 hours,"Flash annealing, 300°C 1 hour",3.5950000799999997,1,100.0,1e-08,0.06,0.19,1e-08,0.26,3.08,1e-08,1e-08,1e-08,0.005,1e-08,1e-08,1e-08
AA5xxx Card - 002D.docx,AA5xxx,002D,96.40499993,0.06,0.19,1e-08,0.26,3.08,1e-08,1e-08,1e-08,0.005,1e-08,1e-08,1e-08,115.8,229.5,21.0,22.8,2.0,DC,635.0,540/18000,1.0,18000.0,540.0,540.0,18000.0,1.0,99.6,86.0,350/3600,flash,1,3600,350.0,350.0,1,0,1,8.2,,,0,0,0,0,0,540°C > 5 hours,"Flash annealing, 350°C 1 hour",3.5950000799999997,1,100.0,1e-08,0.06,0.19,1e-08,0.26,3.08,1e-08,1e-08,1e-08,0.005,1e-08,1e-08,1e-08
AA5xxx Card - 002E.docx,AA5xxx,002E,96.40499993,0.06,0.19,1e-08,0.26,3.08,1e-08,1e-08,1e-08,0.005,1e-08,1e-08,1e-08,219.4,264.9,14.2,14.3,0.0,DC,635.0,540/18000,1.0,18000.0,540.0,540.0,18000.0,1.0,99.6,96.0,250/3600,flash,1,3600,250.0,250.0,0,0,0,2.0,,,0,0,0,0,0,540°C > 5 hours,"Flash annealing, 250°C 1 hour",3.5950000799999997,1,100.0,1e-08,0.06,0.19,1e-08,0.26,3.08,1e-08,1e-08,1e-08,0.005,1e-08,1e-08,1e-08
AA5xxx Card - 002F.docx,AA5xxx,002F,96.40499993,0.06,0.19,1e-08,0.26,3.08,1e-08,1e-08,1e-08,0.005,1e-08,1e-08,1e-08,119.7,224.8,17.3,18.3,2.0,DC,635.0,540/18000,1.0,18000.0,540.0,540.0,18000.0,1.0,99.6,96.0,300/3600,flash,1,3600,300.0,300.0,1,0,1,7.2,,,0,0,0,0,0,540°C > 5 hours,"Flash annealing, 300°C 1 hour",3.5950000799999997,1,100.0,1e-08,0.06,0.19,1e-08,0.26,3.08,1e-08,1e-08,1e-08,0.005,1e-08,1e-08,1e-08
AA5xxx Card - 002G.docx,AA5xxx,002G,96.40499993,0.06,0.19,1e-08,0.26,3.08,1e-08,1e-08,1e-08,0.005,1e-08,1e-08,1e-08,114.5,224.7,21.1,21.1,2.0,DC,635.0,540/18000,1.0,18000.0,540.0,540.0,18000.0,1.0,99.6,96.0,350/3600,flash,1,3600,350.0,350.0,1,0,1,7.8,,,0,0,0,0,0,540°C > 5 hours,"Flash annealing, 350°C 1 hour",3.5950000799999997,1,100.0,1e-08,0.06,0.19,1e-08,0.26,3.08,1e-08,1e-08,1e-08,0.005,1e-08,1e-08,1e-08
AA5xxx Card - 003A.docx,AA5xxx,003A,96.40499993,0.06,0.19,1e-08,0.26,3.08,1e-08,1e-08,1e-08,0.005,1e-08,1e-08,1e-08,96.18,222.72,24.17,27.52,0.5,DC,635.0,540/18000,1.0,18000.0,540.0,540.0,18000.0,1.0,99.2,50.0,350/7200,batch,1,7200,350.0,350.0,1,1,0,27.4,,5.0,0,0,0,0,0,540°C > 5 hours,"Batch annealing, 350°C 2 hours",3.5950000799999997,1,100.0,1e-08,0.06,0.19,1e-08,0.26,3.08,1e-08,1e-08,1e-08,0.005,1e-08,1e-08,1e-08
AA5xxx Card - 003B.docx,AA5xxx,003B,96.40499993,0.06,0.19,1e-08,0.26,3.08,1e-08,1e-08,1e-08,0.005,1e-08,1e-08,1e-08,88.57,220.73,19.16,23.13,0.8,DC,635.0,540/18000,1.0,18000.0,540.0,540.0,18000.0,1.0,99.2,0.0,340/0,direct,1,0,340.0,340.0,0,0,0,26.6,,17.0,0,0,0,0,0,540°C > 5 hours,"direct hot rolled to gauge, exit temperature ~ 340°C.",3.5950000799999997,1,100.0,1e-08,0.06,0.19,1e-08,0.26,3.08,1e-08,1e-08,1e-08,0.005,1e-08,1e-08,1e-08
AA5xxx Card - 003C.docx,AA5xxx,003C,96.40499993,0.06,0.19,1e-08,0.26,3.08,1e-08,1e-08,1e-08,0.005,1e-08,1e-08,1e-08,98.8,223.8,20.4,24.2,1.0,DC,635.0,540/18000,1.0,18000.0,540.0,540.0,18000.0,1.0,99.2,47.0,350/7200,batch,1,7200,350.0,350.0,1,1,0,17.3,,3.7,0,0,0,0,0,540°C > 5 hours,"Batch annealing, 350°C 2 hours",3.5950000799999997,1,100.0,1e-08,0.06,0.19,1e-08,0.26,3.08,1e-08,1e-08,1e-08,0.005,1e-08,1e-08,1e-08
AA5xxx Card - 003D.docx,AA5xxx,003D,96.40499993,0.06,0.19,1e-08,0.26,3.08,1e-08,1e-08,1e-08,0.005,1e-08,1e-08,1e-08,101.45,220.67,20.0,23.0,1.5,DC,635.0,540/18000,1.0,18000.0,540.0,540.0,18000.0,1.0,99.2,54.0,350/7200,batch,1,7200,350.0,350.0,1,1,0,19.2,,3.8,0,0,0,0,0,540°C > 5 hours,"Batch annealing, 350°C 2 hours",3.5950000799999997,1,100.0,1e-08,0.06,0.19,1e-08,0.26,3.08,1e-08,1e-08,1e-08,0.005,1e-08,1e-08,1e-08
AA5xxx Card - 020A.docx,AA5xxx,020A,94.87499993,0.03,0.04,1e-08,0.52,4.53,1e-08,1e-08,1e-08,0.005,1e-08,1e-08,1e-08,156.7,311.3,21.0,31.7,,DC,95.25,540/19800,1.0,19800.0,540.0,540.0,19800.0,1.0,89.0,81.0,350/7200,batch,1,7200,350.0,350.0,1,1,0,13.6,,,0,0,0,0,1,"540°C, 5 - 6 hours","batch annealing, 350°C 2 hours",5.1250000799999995,1,100.0,1e-08,0.03,0.04,1e-08,0.52,4.53,1e-08,1e-08,1e-08,0.005,1e-08,1e-08,1e-08
AA5xxx Card - 020B.docx,AA5xxx,020B,94.30499993,0.03,0.05,1e-08,0.99,4.62,1e-08,1e-08,1e-08,0.005,1e-08,1e-08,1e-08,173.0,344.5,21.5,24.0,,DC,95.25,540/19800,1.0,19800.0,540.0,540.0,19800.0,1.0,89.0,81.0,350/7200,batch,1,7200,350.0,350.0,1,1,0,10.8,Yes,,0,0,0,0,1,"540°C, 5 - 6 hours","batch annealing, 350°C 2 hours",5.69500008,1,100.0,1e-08,0.03,0.05,1e-08,0.99,4.62,1e-08,1e-08,1e-08,0.005,1e-08,1e-08,1e-08
AA5xxx Card - 020C.docx,AA5xxx,020C,93.85499993,0.04,0.05,1e-08,1.44,4.61,1e-08,1e-08,1e-08,0.005,1e-08,1e-08,1e-08,193.0,365.0,19.5,22.0,,DC,95.25,540/19800,1.0,19800.0,540.0,540.0,19800.0,1.0,89.0,81.0,350/7200,batch,1,7200,350.0,350.0,1,1,0,10.0,Yes,,0,0,0,0,1,"540°C, 5 - 6 hours","batch annealing, 350°C 2 hours",6.14500008,1,100.0,1e-08,0.04,0.05,1e-08,1.44,4.61,1e-08,1e-08,1e-08,0.005,1e-08,1e-08,1e-08
AA5xxx Card - 020D.docx,AA5xxx,020D,94.76499993,0.06,0.14,1e-08,0.51,4.52,1e-08,1e-08,1e-08,0.005,1e-08,1e-08,1e-08,162.0,313.4,20.0,26.0,,DC,95.25,540/19800,1.0,19800.0,540.0,540.0,19800.0,1.0,89.0,81.0,350/7200,batch,1,7200,350.0,350.0,1,1,0,11.4,Yes,,0,0,0,0,1,"540°C, 5 - 6 hours","batch annealing, 350°C 2 hours",5.235000079999999,1,100.0,1e-08,0.06,0.14,1e-08,0.51,4.52,1e-08,1e-08,1e-08,0.005,1e-08,1e-08,1e-08
AA5xxx Card - 020E.docx,AA5xxx,020E,94.16499993,0.06,0.16,1e-08,0.99,4.62,1e-08,1e-08,1e-08,0.005,1e-08,1e-08,1e-08,176.0,347.0,20.3,25.0,,DC,95.25,540/19800,1.0,19800.0,540.0,540.0,19800.0,1.0,89.0,81.0,350/7200,batch,1,7200,350.0,350.0,1,1,0,10.7,Yes,,0,0,0,0,1,"540°C, 5 - 6 hours","batch annealing, 350°C 2 hours",5.8350000799999995,1,100.0,1e-08,0.06,0.16,1e-08,0.99,4.62,1e-08,1e-08,1e-08,0.005,1e-08,1e-08,1e-08
AA5xxx Card - 020F.docx,AA5xxx,020F,93.59499993,0.07,0.18,1e-08,1.48,4.67,1e-08,1e-08,1e-08,0.005,1e-08,1e-08,1e-08,186.7,362.0,18.0,20.0,,DC,95.25,540/19800,1.0,19800.0,540.0,540.0,19800.0,1.0,89.0,81.0,350/7200,batch,1,7200,350.0,350.0,1,1,0,9.9,Yes,,0,0,0,0,1,"540°C, 5 - 6 hours","batch annealing, 350°C 2 hours",6.40500008,1,100.0,1e-08,0.07,0.18,1e-08,1.48,4.67,1e-08,1e-08,1e-08,0.005,1e-08,1e-08,1e-08
AA5xxx Card - 020G.docx,AA5xxx,020G,94.65499993,0.06,0.26,1e-08,0.51,4.51,1e-08,1e-08,1e-08,0.005,1e-08,1e-08,1e-08,164.7,316.0,21.3,27.3,,DC,95.25,540/19800,1.0,19800.0,540.0,540.0,19800.0,1.0,89.0,81.0,350/7200,batch,1,7200,350.0,350.0,1,1,0,10.5,Yes,,0,0,0,0,1,"540°C, 5 - 6 hours","batch annealing, 350°C 2 hours",5.345000079999999,1,100.0,1e-08,0.06,0.26,1e-08,0.51,4.51,1e-08,1e-08,1e-08,0.005,1e-08,1e-08,1e-08
AA5xxx Card - 020H.docx,AA5xxx,020H,94.10499993,0.06,0.27,1e-08,0.95,4.61,1e-08,1e-08,1e-08,0.005,1e-08,1e-08,1e-08,176.0,341.3,21.3,25.3,,DC,95.25,540/19800,1.0,19800.0,540.0,540.0,19800.0,1.0,89.0,81.0,350/7200,batch,1,7200,350.0,350.0,1,1,0,10.2,Yes,,0,0,0,0,1,"540°C, 5 - 6 hours","batch annealing, 350°C 2 hours",5.89500008,1,100.0,1e-08,0.06,0.27,1e-08,0.95,4.61,1e-08,1e-08,1e-08,0.005,1e-08,1e-08,1e-08
AA5xxx Card - 020I.docx,AA5xxx,020I,93.53499993,0.06,0.28,1e-08,1.45,4.67,1e-08,1e-08,1e-08,0.005,1e-08,1e-08,1e-08,187.7,357.0,18.3,21.0,,DC,95.25,540/19800,1.0,19800.0,540.0,540.0,19800.0,1.0,89.0,81.0,350/7200,batch,1,7200,350.0,350.0,1,1,0,9.3,Yes,,0,0,0,0,1,"540°C, 5 - 6 hours","batch annealing, 350°C 2 hours",6.465000079999999,1,100.0,1e-08,0.06,0.28,1e-08,1.45,4.67,1e-08,1e-08,1e-08,0.005,1e-08,1e-08,1e-08
AA5xxx Card - 021A.docx,AA5xxx,021A,98.61499993,0.08,0.45,1e-08,0.05,0.8,1e-08,1e-08,1e-08,0.005,1e-08,1e-08,1e-08,54.2,129.9,24.9,25.1,,DC,635.0,540/18000,1.0,18000.0,540.0,540.0,18000.0,1.0,99.0,75.0,300/7200,batch,1,7200,300.0,300.0,1,1,0,20.7,,,0,0,0,0,1,540°C > 5 hours,"batch annealing, 300°C 2 hours",1.3850000799999997,1,100.0,1e-08,0.08,0.45,1e-08,0.05,0.8,1e-08,1e-08,1e-08,0.005,1e-08,1e-08,1e-08
AA5xxx Card - 021B.docx,AA5xxx,021B,98.61499993,0.08,0.45,1e-08,0.05,0.8,1e-08,1e-08,1e-08,0.005,1e-08,1e-08,1e-08,50.0,121.8,27.1,27.2,,DC,635.0,540/18000,1.0,18000.0,540.0,540.0,18000.0,1.0,99.0,75.0,320/7200,batch,1,7200,320.0,320.0,1,1,0,30.0,,,0,0,0,0,1,540°C > 5 hours,"batch annealing, 320°C 2 hours",1.3850000799999997,1,100.0,1e-08,0.08,0.45,1e-08,0.05,0.8,1e-08,1e-08,1e-08,0.005,1e-08,1e-08,1e-08
AA5xxx Card - 021C.docx,AA5xxx,021C,98.61499993,0.08,0.45,1e-08,0.05,0.8,1e-08,1e-08,1e-08,0.005,1e-08,1e-08,1e-08,50.0,121.2,28.4,28.5,,DC,635.0,540/18000,1.0,18000.0,540.0,540.0,18000.0,1.0,99.0,75.0,340/7200,batch,1,7200,340.0,340.0,1,1,0,30.5,,,0,0,0,0,1,540°C > 5 hours,"batch annealing, 340°C 2 hours",1.3850000799999997,1,100.0,1e-08,0.08,0.45,1e-08,0.05,0.8,1e-08,1e-08,1e-08,0.005,1e-08,1e-08,1e-08
AA5xxx Card - 021D.docx,AA5xxx,021D,98.61499993,0.08,0.45,1e-08,0.05,0.8,1e-08,1e-08,1e-08,0.005,1e-08,1e-08,1e-08,50.0,110.6,37.9,38.0,,DC,635.0,540/18000,1.0,18000.0,540.0,540.0,18000.0,1.0,99.0,63.0,300/7200,batch,1,7200,300.0,300.0,1,1,0,36.1,,,0,0,0,0,1,540°C > 5 hours,"batch annealing, 300°C 2 hours",1.3850000799999997,1,100.0,1e-08,0.08,0.45,1e-08,0.05,0.8,1e-08,1e-08,1e-08,0.005,1e-08,1e-08,1e-08
AA5xxx Card - 022A.docx,AA5xxx,022A,98.71499993,0.08,0.1,1e-08,0.1,1.0,1e-08,1e-08,1e-08,0.005,1e-08,1e-08,1e-08,50.0,112.5,17.4,17.5,0.0,DC,635.0,540/18000,1.0,18000.0,540.0,540.0,18000.0,1.0,99.6,50.0,325/7200,batch,1,7200,325.0,325.0,1,1,0,60.0,,,0,0,0,0,0,540°C > 5 hours,"batch annealing, 325°C 2 hours",1.2850000799999997,1,100.0,1e-08,0.08,0.1,1e-08,0.1,1.0,1e-08,1e-08,1e-08,0.005,1e-08,1e-08,1e-08
AA5xxx Card - 022B.docx,AA5xxx,022B,98.71499993,0.08,0.1,1e-08,0.1,1.0,1e-08,1e-08,1e-08,0.005,1e-08,1e-08,1e-08,50.0,107.3,19.7,19.7,0.0,DC,635.0,540/18000,1.0,18000.0,540.0,540.0,18000.0,1.0,99.6,50.0,350/7200,batch,1,7200,350.0,350.0,1,1,0,75.0,,,0,0,0,0,0,540°C > 5 hours,"batch annealing, 350°C 2 hours",1.2850000799999997,1,100.0,1e-08,0.08,0.1,1e-08,0.1,1.0,1e-08,1e-08,1e-08,0.005,1e-08,1e-08,1e-08
AA5xxx Card - 022C.docx,AA5xxx,022C,98.71499993,0.08,0.1,1e-08,0.1,1.0,1e-08,1e-08,1e-08,0.005,1e-08,1e-08,1e-08,50.0,106.2,19.3,19.3,0.0,DC,635.0,540/18000,1.0,18000.0,540.0,540.0,18000.0,1.0,99.6,50.0,375/7200,batch,1,7200,375.0,375.0,1,1,0,80.0,,,0,0,0,0,0,540°C > 5 hours,"batch annealing, 375°C 2 hours",1.2850000799999997,1,100.0,1e-08,0.08,0.1,1e-08,0.1,1.0,1e-08,1e-08,1e-08,0.005,1e-08,1e-08,1e-08
AA5xxx Card - 022D.docx,AA5xxx,022D,98.71499993,0.08,0.1,1e-08,0.1,1.0,1e-08,1e-08,1e-08,0.005,1e-08,1e-08,1e-08,50.0,112.7,16.6,16.7,0.0,DC,635.0,540/18000,1.0,18000.0,540.0,540.0,18000.0,1.0,99.6,60.0,325/7200,batch,1,7200,325.0,325.0,1,1,0,62.0,,,0,0,0,0,0,540°C > 5 hours,"batch annealing, 325°C 2 hours",1.2850000799999997,1,100.0,1e-08,0.08,0.1,1e-08,0.1,1.0,1e-08,1e-08,1e-08,0.005,1e-08,1e-08,1e-08
AA5xxx Card - 022E.docx,AA5xxx,022E,98.71499993,0.08,0.1,1e-08,0.1,1.0,1e-08,1e-08,1e-08,0.005,1e-08,1e-08,1e-08,50.0,108.1,20.0,20.1,0.0,DC,635.0,540/18000,1.0,18000.0,540.0,540.0,18000.0,1.0,99.6,60.0,350/7200,batch,1,7200,350.0,350.0,1,1,0,65.0,,,0,0,0,0,0,540°C > 5 hours,"batch annealing, 350°C 2 hours",1.2850000799999997,1,100.0,1e-08,0.08,0.1,1e-08,0.1,1.0,1e-08,1e-08,1e-08,0.005,1e-08,1e-08,1e-08
AA5xxx Card - 022F.docx,AA5xxx,022F,98.71499993,0.08,0.1,1e-08,0.1,1.0,1e-08,1e-08,1e-08,0.005,1e-08,1e-08,1e-08,50.0,107.4,20.0,20.2,0.0,DC,635.0,540/18000,1.0,18000.0,540.0,540.0,18000.0,1.0,99.6,60.0,375/7200,batch,1,7200,375.0,375.0,1,1,0,75.0,,,0,0,0,0,0,540°C > 5 hours,"batch annealing, 375°C 2 hours",1.2850000799999997,1,100.0,1e-08,0.08,0.1,1e-08,0.1,1.0,1e-08,1e-08,1e-08,0.005,1e-08,1e-08,1e-08
AA5xxx Card - 022G.docx,AA5xxx,022G,98.71499993,0.08,0.1,1e-08,0.1,1.0,1e-08,1e-08,1e-08,0.005,1e-08,1e-08,1e-08,50.0,115.8,19.5,19.5,0.0,DC,635.0,540/18000,1.0,18000.0,540.0,540.0,18000.0,1.0,99.6,70.0,325/7200,batch,1,7200,325.0,325.0,1,1,0,60.0,,,0,0,0,0,0,540°C > 5 hours,"batch annealing, 325°C 2 hours",1.2850000799999997,1,100.0,1e-08,0.08,0.1,1e-08,0.1,1.0,1e-08,1e-08,1e-08,0.005,1e-08,1e-08,1e-08
AA5xxx Card - 022H.docx,AA5xxx,022H,98.71499993,0.08,0.1,1e-08,0.1,1.0,1e-08,1e-08,1e-08,0.005,1e-08,1e-08,1e-08,50.0,109.7,21.8,21.9,0.0,DC,635.0,540/18000,1.0,18000.0,540.0,540.0,18000.0,1.0,99.6,70.0,350/7200,batch,1,7200,350.0,350.0,1,1,0,75.0,,,0,0,0,0,0,540°C > 5 hours,"batch annealing, 350°C 2 hours",1.2850000799999997,1,100.0,1e-08,0.08,0.1,1e-08,0.1,1.0,1e-08,1e-08,1e-08,0.005,1e-08,1e-08,1e-08
AA5xxx Card - 022I.docx,AA5xxx,022I,98.71499993,0.08,0.1,1e-08,0.1,1.0,1e-08,1e-08,1e-08,0.005,1e-08,1e-08,1e-08,50.0,110.8,21.1,21.3,,DC,635.0,540/18000,1.0,18000.0,540.0,540.0,18000.0,1.0,99.6,70.0,375/7200,batch,1,7200,375.0,375.0,1,1,0,75.0,,,0,0,0,0,1,540°C > 5 hours,"batch annealing, 375°C 2 hours",1.2850000799999997,1,100.0,1e-08,0.08,0.1,1e-08,0.1,1.0,1e-08,1e-08,1e-08,0.005,1e-08,1e-08,1e-08
AA5xxx Card - 022J.docx,AA5xxx,022J,98.71499993,0.08,0.1,1e-08,0.1,1.0,1e-08,1e-08,1e-08,0.005,1e-08,1e-08,1e-08,50.0,120.4,17.7,17.7,0.0,DC,635.0,540/18000,1.0,18000.0,540.0,540.0,18000.0,1.0,99.6,79.0,325/7200,batch,1,7200,325.0,325.0,1,1,0,30.0,,,0,0,0,0,0,540°C > 5 hours,"batch annealing, 325°C 2 hours",1.2850000799999997,1,100.0,1e-08,0.08,0.1,1e-08,0.1,1.0,1e-08,1e-08,1e-08,0.005,1e-08,1e-08,1e-08
AA5xxx Card - 022K.docx,AA5xxx,022K,98.71499993,0.08,0.1,1e-08,0.1,1.0,1e-08,1e-08,1e-08,0.005,1e-08,1e-08,1e-08,50.0,112.9,19.8,19.8,0.0,DC,635.0,540/18000,1.0,18000.0,540.0,540.0,18000.0,1.0,99.6,79.0,350/7200,batch,1,7200,350.0,350.0,1,1,0,70.0,,,0,0,0,0,0,540°C > 5 hours,"batch annealing, 350°C 2 hours",1.2850000799999997,1,100.0,1e-08,0.08,0.1,1e-08,0.1,1.0,1e-08,1e-08,1e-08,0.005,1e-08,1e-08,1e-08
AA5xxx Card - 022L.docx,AA5xxx,022L,98.71499993,0.08,0.1,1e-08,0.1,1.0,1e-08,1e-08,1e-08,0.005,1e-08,1e-08,1e-08,50.0,112.1,20.9,20.9,0.0,DC,635.0,540/18000,1.0,18000.0,540.0,540.0,18000.0,1.0,99.6,79.0,375/7200,batch,1,7200,375.0,375.0,1,1,0,75.0,,,0,0,0,0,0,540°C > 5 hours,"batch annealing, 375°C 2 hours",1.2850000799999997,1,100.0,1e-08,0.08,0.1,1e-08,0.1,1.0,1e-08,1e-08,1e-08,0.005,1e-08,1e-08,1e-08
AA5xxx Card - 024A.docx,AA5xxx,024A,98.61499993,0.08,0.45,1e-08,0.05,0.8,1e-08,1e-08,1e-08,0.005,1e-08,1e-08,1e-08,50.0,115.0,23.0,23.5,0.0,DC,635.0,540/18000,1.0,18000.0,540.0,540.0,18000.0,1.0,99.0,70.0,400/7200,batch,1,7200,400.0,400.0,1,1,0,69.4,,,0,0,0,0,0,540°C > 5 hours,"batch annealing, 400°C 2 hours",1.3850000799999997,1,100.0,1e-08,0.08,0.45,1e-08,0.05,0.8,1e-08,1e-08,1e-08,0.005,1e-08,1e-08,1e-08
AA5xxx Card - 025A.docx,AA5xxx,025A,94.31499994,0.08,0.3,1e-08,0.7,4.5,0.1,1e-08,1e-08,0.005,1e-08,1e-08,1e-08,174.0,323.0,25.0,26.0,1.6,DC,635.0,540/18000,1.0,18000.0,540.0,540.0,18000.0,1.0,99.0,70.0,400/7200,batch,1,7200,400.0,400.0,1,1,0,28.0,,,0,0,0,0,0,540°C > 5 hours,"batch annealing, 400°C 2 hours",5.685000069999999,1,100.0,1e-08,0.08,0.3,1e-08,0.7,4.5,0.1,1e-08,1e-08,0.005,1e-08,1e-08,1e-08
AA5xxx Card - 035A.docx,AA5xxx,035A,95.06499995,0.03,0.21,0.04,0.34,4.3,0.01,1e-08,1e-08,0.005,1e-08,1e-08,1e-08,128.0,282.0,23.4,25.4,,DC,635.0,540/18000,1.0,18000.0,540.0,540.0,18000.0,1.0,99.5,65.0,350/7200,batch,1,7200,350.0,350.0,1,1,0,34.0,,,0,0,0,0,1,540°C > 5 hours,"batch annealing, 350°C 2 hours",4.935000059999999,1,100.0,1e-08,0.03,0.21,0.04,0.34,4.3,0.01,1e-08,1e-08,0.005,1e-08,1e-08,1e-08
AA5xxx Card - 041A.docx,AA5xxx,041A,96.85599993,0.08,0.19,1e-08,0.003,2.87,1e-08,1e-08,1e-08,0.001,1e-08,1e-08,1e-08,90.0,205.0,22.8,28.7,,DC,95.25,520/19800,1.0,19800.0,520.0,520.0,19800.0,1.0,99.0,70.0,350/7200,batch,1,7200,350.0,350.0,1,1,0,16.0,,,0,0,0,0,1,520°C 5.5 hours,"batch annealing, 350°C 2 hours",3.1440000799999996,1,100.0,1e-08,0.08,0.19,1e-08,0.003,2.87,1e-08,1e-08,1e-08,0.001,1e-08,1e-08,1e-08
AA5xxx Card - 041B.docx,AA5xxx,041B,96.64899993,0.07,0.19,1e-08,0.2,2.89,1e-08,1e-08,1e-08,0.001,1e-08,1e-08,1e-08,95.0,215.0,23.9,28.1,,DC,95.25,520/19800,1.0,19800.0,520.0,520.0,19800.0,1.0,99.0,70.0,350/7200,batch,1,7200,350.0,350.0,1,1,0,18.4,,,0,0,0,0,1,520°C 5.5 hours,"batch annealing, 350°C 2 hours",3.3510000799999995,1,100.0,1e-08,0.07,0.19,1e-08,0.2,2.89,1e-08,1e-08,1e-08,0.001,1e-08,1e-08,1e-08
AA5xxx Card - 041C.docx,AA5xxx,041C,96.36899993,0.08,0.19,1e-08,0.5,2.86,1e-08,1e-08,1e-08,0.001,1e-08,1e-08,1e-08,101.0,228.0,20.3,24.2,,DC,95.25,520/19800,1.0,19800.0,520.0,520.0,19800.0,1.0,99.0,70.0,350/7200,batch,1,7200,350.0,350.0,1,1,0,19.0,,,0,0,0,0,1,520°C 5.5 hours,"batch annealing, 350°C 2 hours",3.6310000799999993,1,100.0,1e-08,0.08,0.19,1e-08,0.5,2.86,1e-08,1e-08,1e-08,0.001,1e-08,1e-08,1e-08
AA5xxx Card - 041D.docx,AA5xxx,041D,96.07899993,0.08,0.18,1e-08,0.78,2.88,1e-08,1e-08,1e-08,0.001,1e-08,1e-08,1e-08,109.0,244.0,21.3,24.0,,DC,95.25,520/19800,1.0,19800.0,520.0,520.0,19800.0,1.0,99.0,70.0,350/7200,batch,1,7200,350.0,350.0,1,1,0,14.7,,,0,0,0,0,1,520°C 5.5 hours,"batch annealing, 350°C 2 hours",3.9210000799999993,1,100.0,1e-08,0.08,0.18,1e-08,0.78,2.88,1e-08,1e-08,1e-08,0.001,1e-08,1e-08,1e-08
AA5xxx Card - 042B.docx,AA5xxx,042B,96.07899993,0.08,0.18,1e-08,0.78,2.88,1e-08,1e-08,1e-08,0.001,1e-08,1e-08,1e-08,108.0,245.0,21.5,24.5,,DC,95.25,520/19800,1.0,19800.0,520.0,520.0,19800.0,1.0,99.0,70.0,350/7200,batch,1,7200,350.0,350.0,1,1,0,15.4,,,0,0,0,0,1,520°C 5.5 hours,"batch annealing, 350°C 2 hours",3.9210000799999993,1,100.0,1e-08,0.08,0.18,1e-08,0.78,2.88,1e-08,1e-08,1e-08,0.001,1e-08,1e-08,1e-08
AA5xxx Card - 043A.docx,AA5xxx,043A,96.36899993,0.08,0.19,1e-08,0.5,2.86,1e-08,1e-08,1e-08,0.001,1e-08,1e-08,1e-08,100.0,228.0,20.0,24.0,,DC,95.25,520/19800,1.0,19800.0,520.0,520.0,19800.0,1.0,99.0,70.0,350/7200,batch,1,7200,350.0,350.0,1,1,0,19.1,,,0,0,0,0,1,520°C 5.5 hours,"batch annealing, 350°C 2 hours",3.6310000799999993,1,100.0,1e-08,0.08,0.19,1e-08,0.5,2.86,1e-08,1e-08,1e-08,0.001,1e-08,1e-08,1e-08
AA5xxx Card - 044A.docx,AA5xxx,044A,96.64899993,0.07,0.19,1e-08,0.2,2.89,1e-08,1e-08,1e-08,0.001,1e-08,1e-08,1e-08,95.0,215.5,24.2,28.0,,DC,95.25,520/19800,1.0,19800.0,520.0,520.0,19800.0,1.0,99.0,70.0,350/7200,batch,1,7200,350.0,350.0,1,1,0,18.4,,,0,0,0,0,1,520°C 5.5 hours,"batch annealing, 350°C 2 hours",3.3510000799999995,1,100.0,1e-08,0.07,0.19,1e-08,0.2,2.89,1e-08,1e-08,1e-08,0.001,1e-08,1e-08,1e-08
AA5xxx Card - 045F.docx,AA5xxx,045F,96.85599993,0.08,0.19,1e-08,0.003,2.87,1e-08,1e-08,1e-08,0.001,1e-08,1e-08,1e-08,89.0,205.0,22.5,28.5,,DC,95.25,520/19800,1.0,19800.0,520.0,520.0,19800.0,1.0,99.0,70.0,350/7200,batch,1,7200,350.0,350.0,1,1,0,16.1,,,0,0,0,0,1,520°C 5.5 hours,"batch annealing, 350°C 2 hours",3.1440000799999996,1,100.0,1e-08,0.08,0.19,1e-08,0.003,2.87,1e-08,1e-08,1e-08,0.001,1e-08,1e-08,1e-08
AA5xxx Card - 050D.docx,AA5xxx,050D,96.99399993,0.068,0.32,1e-08,0.067,2.55,1e-08,1e-08,1e-08,0.001,1e-08,1e-08,1e-08,94.0,,22.0,22.0,0.9,DC,635.0,520/18000,1.0,18000.0,520.0,520.0,18000.0,1.0,99.2,80.0,325/7200,batch,1,7200,325.0,325.0,1,1,0,13.8,,,0,1,0,0,0,520°C 5 hours,"batch annealing, 325°C 2 hours",3.0060000799999993,1,100.0,1e-08,0.068,0.32,1e-08,0.067,2.55,1e-08,1e-08,1e-08,0.001,1e-08,1e-08,1e-08
AA5xxx Card - 055A.docx,AA5xxx,055A,96.46299995,0.05,0.28,0.01,0.29,2.89,1e-08,1e-08,0.01,0.007,1e-08,1e-08,1e-08,107.0,224.0,21.9,25.3,1.2,steel mould (~0.4°C/sec),63.5,540/18000,1.0,18000.0,540.0,540.0,18000.0,1.0,86.5,68.3,350/7200,other,1,7200,350.0,350.0,0,0,0,29.3,yes,,0,0,0,0,0,540°C > 5 hours,350°C 2 hours,3.53700006,1,100.0,1e-08,0.05,0.28,0.01,0.29,2.89,1e-08,1e-08,0.01,0.007,1e-08,1e-08,1e-08
AA5xxx Card - 055B.docx,AA5xxx,055B,96.05499995,0.05,0.51,0.01,0.25,3.11,1e-08,1e-08,0.01,0.005,1e-08,1e-08,1e-08,121.0,241.0,21.4,23.3,1.2,steel mould (~0.4°C/sec),63.5,540/18000,1.0,18000.0,540.0,540.0,18000.0,1.0,86.5,68.3,350/7200,other,1,7200,350.0,350.0,0,0,0,23.2,yes,,0,0,0,0,0,540°C > 5 hours,350°C 2 hours,3.945000059999999,1,100.0,1e-08,0.05,0.51,0.01,0.25,3.11,1e-08,1e-08,0.01,0.005,1e-08,1e-08,1e-08
AA5xxx Card - 055C.docx,AA5xxx,055C,95.90599995,0.05,0.73,0.01,0.23,3.06,1e-08,1e-08,0.01,0.004,1e-08,1e-08,1e-08,122.0,243.0,20.8,24.3,1.2,steel mould (~0.4°C/sec),63.5,540/18000,1.0,18000.0,540.0,540.0,18000.0,1.0,86.5,68.3,350/7200,other,1,7200,350.0,350.0,0,0,0,14.4,yes,,0,0,0,0,0,540°C > 5 hours,350°C 2 hours,4.094000059999999,1,100.0,1e-08,0.05,0.73,0.01,0.23,3.06,1e-08,1e-08,0.01,0.004,1e-08,1e-08,1e-08
AA5xxx Card - 055D.docx,AA5xxx,055D,95.66299995,0.05,1.0,0.01,0.23,3.03,1e-08,1e-08,0.01,0.007,1e-08,1e-08,1e-08,127.0,247.0,19.4,21.3,1.4,steel mould (~0.4°C/sec),63.5,540/18000,1.0,18000.0,540.0,540.0,18000.0,1.0,86.5,68.3,350/7200,other,1,7200,350.0,350.0,0,0,0,11.4,yes,,0,0,0,0,0,540°C > 5 hours,350°C 2 hours,4.3370000599999985,1,100.0,1e-08,0.05,1.0,0.01,0.23,3.03,1e-08,1e-08,0.01,0.007,1e-08,1e-08,1e-08
AA5xxx Card - 055E.docx,AA5xxx,055E,96.34699995,0.05,0.05,0.26,0.25,3.03,1e-08,1e-08,0.01,0.003,1e-08,1e-08,1e-08,102.0,232.0,21.1,27.3,1.0,steel mould (~0.4°C/sec),63.5,540/18000,1.0,18000.0,540.0,540.0,18000.0,1.0,86.5,68.3,350/7200,other,1,7200,350.0,350.0,0,0,0,31.0,yes,,0,0,0,0,0,540°C > 5 hours,350°C 2 hours,3.653000059999999,1,100.0,1e-08,0.05,0.05,0.26,0.25,3.03,1e-08,1e-08,0.01,0.003,1e-08,1e-08,1e-08
AA5xxx Card - 055F.docx,AA5xxx,055F,96.17699995,0.05,0.05,0.49,0.25,2.97,1e-08,1e-08,0.01,0.003,1e-08,1e-08,1e-08,101.0,234.0,18.5,25.0,1.0,steel mould (~0.4°C/sec),63.5,540/18000,1.0,18000.0,540.0,540.0,18000.0,1.0,86.5,68.3,350/7200,other,1,7200,350.0,350.0,0,0,0,31.5,yes,,0,0,0,0,0,540°C > 5 hours,350°C 2 hours,3.82300006,1,100.0,1e-08,0.05,0.05,0.49,0.25,2.97,1e-08,1e-08,0.01,0.003,1e-08,1e-08,1e-08
AA5xxx Card - 055G.docx,AA5xxx,055G,95.80699995,0.05,0.05,0.74,0.25,3.09,1e-08,1e-08,0.01,0.003,1e-08,1e-08,1e-08,104.0,239.0,18.6,24.0,1.0,steel mould (~0.4°C/sec),63.5,540/18000,1.0,18000.0,540.0,540.0,18000.0,1.0,86.5,68.3,350/7200,other,1,7200,350.0,350.0,0,0,0,33.1,yes,,0,0,0,0,0,540°C > 5 hours,350°C 2 hours,4.193000059999999,1,100.0,1e-08,0.05,0.05,0.74,0.25,3.09,1e-08,1e-08,0.01,0.003,1e-08,1e-08,1e-08
AA5xxx Card - 055H.docx,AA5xxx,055H,95.55699995,0.05,0.05,1.02,0.25,3.06,1e-08,1e-08,0.01,0.003,1e-08,1e-08,1e-08,105.0,245.0,17.0,20.7,0.8,steel mould (~0.4°C/sec),63.5,540/18000,1.0,18000.0,540.0,540.0,18000.0,1.0,86.5,68.3,350/7200,other,1,7200,350.0,350.0,0,0,0,36.5,yes,,0,0,0,0,0,540°C > 5 hours,350°C 2 hours,4.44300006,1,100.0,1e-08,0.05,0.05,1.02,0.25,3.06,1e-08,1e-08,0.01,0.003,1e-08,1e-08,1e-08
AA5xxx Card - 055I.docx,AA5xxx,055I,96.56699995,0.26,0.05,0.01,0.25,2.85,1e-08,1e-08,0.01,0.003,1e-08,1e-08,1e-08,104.0,222.0,22.5,26.3,1.3,steel mould (~0.4°C/sec),63.5,540/18000,1.0,18000.0,540.0,540.0,18000.0,1.0,86.5,68.3,350/7200,other,1,7200,350.0,350.0,0,0,0,20.5,yes,,0,0,0,0,0,540°C > 5 hours,350°C 2 hours,3.4330000599999995,1,100.0,1e-08,0.26,0.05,0.01,0.25,2.85,1e-08,1e-08,0.01,0.003,1e-08,1e-08,1e-08
AA5xxx Card - 055J.docx,AA5xxx,055J,96.20699995,0.5,0.05,0.01,0.25,2.97,1e-08,1e-08,0.01,0.003,1e-08,1e-08,1e-08,100.0,207.0,20.8,23.7,1.3,steel mould (~0.4°C/sec),63.5,540/18000,1.0,18000.0,540.0,540.0,18000.0,1.0,86.5,68.3,350/7200,other,1,7200,350.0,350.0,0,0,0,19.0,yes,,0,0,0,0,0,540°C > 5 hours,350°C 2 hours,3.79300006,1,100.0,1e-08,0.5,0.05,0.01,0.25,2.97,1e-08,1e-08,0.01,0.003,1e-08,1e-08,1e-08
AA5xxx Card - 055K.docx,AA5xxx,055K,95.97699994999999,0.74,0.05,0.01,0.25,2.96,1e-08,1e-08,0.01,0.003,1e-08,1e-08,1e-08,95.0,196.0,20.3,23.7,1.4,steel mould (~0.4°C/sec),63.5,540/18000,1.0,18000.0,540.0,540.0,18000.0,1.0,86.5,68.3,350/7200,other,1,7200,350.0,350.0,0,0,0,18.3,yes,,0,0,0,0,0,540°C > 5 hours,350°C 2 hours,4.02300006,1,99.99999999999999,1e-08,0.74,0.05,0.01,0.25,2.96,1e-08,1e-08,0.01,0.003,1e-08,1e-08,1e-08
AA5xxx Card - 055L.docx,AA5xxx,055L,95.66699995,1.01,0.05,0.01,0.24,3.01,1e-08,1e-08,0.01,0.003,1e-08,1e-08,1e-08,81.0,171.0,20.3,25.0,1.2,steel mould (~0.4°C/sec),63.5,540/18000,1.0,18000.0,540.0,540.0,18000.0,1.0,86.5,68.3,350/7200,other,1,7200,350.0,350.0,0,0,0,16.7,yes,,0,0,0,0,0,540°C > 5 hours,350°C 2 hours,4.333000059999999,1,100.0,1e-08,1.01,0.05,0.01,0.24,3.01,1e-08,1e-08,0.01,0.003,1e-08,1e-08,1e-08
AA5xxx Card - 055M.docx,AA5xxx,055M,96.29699995,0.05,0.05,0.01,0.25,3.08,1e-08,1e-08,0.26,0.003,1e-08,1e-08,1e-08,102.0,225.0,23.9,29.0,1.0,steel mould (~0.4°C/sec),63.5,540/18000,1.0,18000.0,540.0,540.0,18000.0,1.0,86.5,68.3,350/7200,other,1,7200,350.0,350.0,0,0,0,49.1,yes,,0,0,0,0,0,540°C > 5 hours,350°C 2 hours,3.70300006,1,100.0,1e-08,0.05,0.05,0.01,0.25,3.08,1e-08,1e-08,0.26,0.003,1e-08,1e-08,1e-08
AA5xxx Card - 055N.docx,AA5xxx,055N,96.07699995,0.05,0.05,0.01,0.24,3.03,1e-08,1e-08,0.54,0.003,1e-08,1e-08,1e-08,101.0,226.0,22.8,26.7,1.3,steel mould (~0.4°C/sec),63.5,540/18000,1.0,18000.0,540.0,540.0,18000.0,1.0,86.5,68.3,350/7200,other,1,7200,350.0,350.0,0,0,0,48.8,yes,,0,0,0,0,0,540°C > 5 hours,350°C 2 hours,3.9230000599999997,1,100.0,1e-08,0.05,0.05,0.01,0.24,3.03,1e-08,1e-08,0.54,0.003,1e-08,1e-08,1e-08
AA5xxx Card - 055O.docx,AA5xxx,055O,95.83699995,0.05,0.05,0.01,0.25,3.02,1e-08,1e-08,0.78,0.003,1e-08,1e-08,1e-08,100.0,228.0,21.5,25.7,1.1,steel mould (~0.4°C/sec),63.5,540/18000,1.0,18000.0,540.0,540.0,18000.0,1.0,86.5,68.3,350/7200,other,1,7200,350.0,350.0,0,0,0,48.2,yes,,0,0,0,0,0,540°C > 5 hours,350°C 2 hours,4.16300006,1,100.0,1e-08,0.05,0.05,0.01,0.25,3.02,1e-08,1e-08,0.78,0.003,1e-08,1e-08,1e-08
AA5xxx Card - 055P.docx,AA5xxx,055P,95.61699995000001,0.05,0.05,0.01,0.24,3.01,1e-08,1e-08,1.02,0.003,1e-08,1e-08,1e-08,99.0,230.0,20.7,24.3,1.1,steel mould (~0.4°C/sec),63.5,540/18000,1.0,18000.0,540.0,540.0,18000.0,1.0,86.5,68.3,350/7200,other,1,7200,350.0,350.0,0,0,0,51.6,yes,,0,0,0,0,0,540°C > 5 hours,350°C 2 hours,4.38300006,1,100.0,1e-08,0.05,0.05,0.01,0.24,3.01,1e-08,1e-08,1.02,0.003,1e-08,1e-08,1e-08

File: baseline_out/VIEW_YS.csv (part 1 of 4)
file_name,alloy,card,Al,Si,Fe,Cu,Mn,Mg,Cr,Ni,Zn,Ti,Zr,Sc,Other,YS (MPa),UTS (MPa),Uniform EL (percentage),Fracture EL (percentage),YPE (percentage),Casting,Ingot thickness (mm),Homogenization (Celsius/Seconds),homog_steps,homog_time_total_s,homog_temp_max_C,homog_T_time_weighted_C,homog_time_at_ge_520C_s,adequate_homog,Hot rolling reduction (percentage),Cold rolling reduction (percentage),Recrystallization annealing (Celsius/Seconds),recryst_type,recryst_steps,recryst_time_total_s,recryst_temp_max_C,recryst_T_time_weighted_C,adequate_recryst,adequate_recryst_batch,adequate_recryst_flash,Mean grain size (µm),Secondary phase particle size and density,Crystallographic texture,flag_missing_YS,flag_missing_UTS,flag_missing_FractureEL,flag_missing_UniformEL,flag_missing_YPE,Homogenization_RAW,Recrystallization annealing_RAW,comp_sum_before,comp_fix_applied,comp_sum_after,Al_RAW,Si_RAW,Fe_RAW,Cu_RAW,Mn_RAW,Mg_RAW,Cr_RAW,Ni_RAW,Zn_RAW,Ti_RAW,Zr_RAW,Sc_RAW,Other_RAW
AA5xxx Card - 001A.docx,AA5xxx,001A,96.40499993,0.06,0.19,1e-08,0.26,3.08,1e-08,1e-08,1e-08,0.005,1e-08,1e-08,1e-08,110.0,225.0,,20.0,1.2,DC,635.0,540/18000,1.0,18000.0,540.0,540.0,18000.0,1.0,99.6,55.0,350/7200,batch,1,7200,350.0,350.0,1,1,0,14.4,,3.69,0,0,0,1,0,540°C > 5 hours,"Batch annealing, 350°C 2 hours",3.5950000799999997,1,100.0,1e-08,0.06,0.19,1e-08,0.26,3.08,1e-08,1e-08,1e-08,0.005,1e-08,1e-08,1e-08
AA5xxx Card - 001B.docx,AA5xxx,001B,96.40499993,0.06,0.19,1e-08,0.26,3.08,1e-08,1e-08,1e-08,0.005,1e-08,1e-08,1e-08,110.0,235.0,,20.0,1.1,DC,635.0,540/18000,1.0,18000.0,540.0,540.0,18000.0,1.0,99.6,55.0,350/7200,batch,1,7200,350.0,350.0,1,1,0,12.1,,0.83,0,0,0,1,0,540°C > 5 hours,"Batch annealing, 350°C 2 hours",3.5950000799999997,1,100.0,1e-08,0.06,0.19,1e-08,0.26,3.08,1e-08,1e-08,1e-08,0.005,1e-08,1e-08,1e-08
AA5xxx Card - 001C.docx,AA5xxx,001C,96.40499993,0.06,0.19,1e-08,0.26,3.08,1e-08,1e-08,1e-08,0.005,1e-08,1e-08,1e-08,105.0,230.0,,20.0,1.4,DC,635.0,540/18000,1.0,18000.0,540.0,540.0,18000.0,1.0,99.6,55.0,350/7200,batch,1,7200,350.0,350.0,1,1,0,14.4,,4.98,0,0,0,1,0,540°C > 5 hours,"Batch annealing, 350°C 2 hours",3.5950000799999997,1,100.0,1e-08,0.06,0.19,1e-08,0.26,3.08,1e-08,1e-08,1e-08,0.005,1e-08,1e-08,1e-08
AA5xxx Card - 001D.docx,AA5xxx,001D,96.40499993,0.06,0.19,1e-08,0.26,3.08,1e-08,1e-08,1e-08,0.005,1e-08,1e-08,1e-08,100.0,224.0,,19.5,1.2,DC,635.0,540/18000,1.0,18000.0,540.0,540.0,18000.0,1.0,99.6,55.0,350/7200,batch,1,7200,350.0,350.0,1,1,0,12.9,,4.39,0,0,0,1,0,540°C > 5 hours,"Batch annealing, 350°C 2 hours",3.5950000799999997,1,100.0,1e-08,0.06,0.19,1e-08,0.26,3.08,1e-08,1e-08,1e-08,0.005,1e-08,1e-08,1e-08
AA5xxx Card - 001E.docx,AA5xxx,001E,96.40499993,0.06,0.19,1e-08,0.26,3.08,1e-08,1e-08,1e-08,0.005,1e-08,1e-08,1e-08,95.0,220.0,,20.5,0.9,DC,635.0,540/18000,1.0,18000.0,540.0,540.0,18000.0,1.0,99.6,55.0,350/7200,batch,1,7200,350.0,350.0,1,1,0,18.7,,4.72,0,0,0,1,0,540°C > 5 hours,"Batch annealing, 350°C 2 hours",3.5950000799999997,1,100.0,1e-08,0.06,0.19,1e-08,0.26,3.08,1e-08,1e-08,1e-08,0.005,1e-08,1e-08,1e-08
AA5xxx Card - 001F.docx,AA5xxx,001F,96.40499993,0.06,0.19,1e-08,0.26,3.08,1e-08,1e-08,1e-08,0.005,1e-08,1e-08,1e-08,102.0,226.0,,20.5,1.0,DC,635.0,540/18000,1.0,18000.0,540.0,540.0,18000.0,1.0,99.6,55.0,350/7200,batch,1,7200,350.0,350.0,1,1,0,12.3,,3.81,0,0,0,1,0,540°C > 5 hours,"Batch annealing, 350°C 2 hours",3.5950000799999997,1,100.0,1e-08,0.06,0.19,1e-08,0.26,3.08,1e-08,1e-08,1e-08,0.005,1e-08,1e-08,1e-08
AA5xxx Card - 001G.docx,AA5xxx,001G,96.40499993,0.06,0.19,1e-08,0.26,3.08,1e-08,1e-08,1e-08,0.005,1e-08,1e-08,1e-08,95.0,220.0,,20.0,0.9,DC,635.0,540/18000,1.0,18000.0,540.0,540.0,18000.0,1.0,99.6,55.0,350/7200,batch,1,7200,350.0,350.0,1,1,0,16.3,,3.39,0,0,0,1,0,540°C > 5 hours,"Batch annealing, 350°C 2 hours",3.5950000799999997,1,100.0,1e-08,0.06,0.19,1e-08,0.26,3.08,1e-08,1e-08,1e-08,0.005,1e-08,1e-08,1e-08
AA5xxx Card - 002A.docx,AA5xxx,002A,96.40499993,0.06,0.19,1e-08,0.26,3.08,1e-08,1e-08,1e-08,0.005,1e-08,1e-08,1e-08,225.5,276.4,9.3,9.3,0.0,DC,635.0,540/18000,1.0,18000.0,540.0,540.0,18000.0,1.0,99.6,86.0,250/3600,flash,1,3600,250.0,250.0,0,0,0,2.0,,,0,0,0,0,0,540°C > 5 hours,"Flash annealing, 250°C 1 hour",3.5950000799999997,1,100.0,1e-08,0.06,0.19,1e-08,0.26,3.08,1e-08,1e-08,1e-08,0.005,1e-08,1e-08,1e-08
AA5xxx Card - 002B.docx,AA5xxx,002B,96.40499993,0.06,0.19,1e-08,0.26,3.08,1e-08,1e-08,1e-08,0.005,1e-08,1e-08,1e-08,121.6,231.0,15.1,17.3,1.0,DC,635.0,540/18000,1.0,18000.0,540.0,540.0,18000.0,1.0,99.6,86.0,275/3600,flash,1,3600,275.0,275.0,0,0,0,6.5,,,0,0,0,0,0,540°C > 5 hours,"Flash annealing, 275°C 1 hour",3.5950000799999997,1,100.0,1e-08,0.06,0.19,1e-08,0.26,3.08,1e-08,1e-08,1e-08,0.005,1e-08,1e-08,1e-08
AA5xxx Card - 002C.docx,AA5xxx,002C,96.40499993,0.06,0.19,1e-08,0.26,3.08,1e-08,1e-08,1e-08,0.005,1e-08,1e-08,1e-08,117.7,227.7,17.2,18.8,2.0,DC,635.0,540/18000,1.0,18000.0,540.0,540.0,18000.0,1.0,99.6,86.0,300/3600,flash,1,3600,300.0,300.0,1,0,1,7.3,,,0,0,0,0,0,540°C > 5 hours,"Flash annealing, 300°C 1 hour",3.5950000799999997,1,100.0,1e-08,0.06,0.19,1e-08,0.26,3.08,1e-08,1e-08,1e-08,0.005,1e-08,1e-08,1e-08
AA5xxx Card - 002D.docx,AA5xxx,002D,96.40499993,0.06,0.19,1e-08,0.26,3.08,1e-08,1e-08,1e-08,0.005,1e-08,1e-08,1e-08,115.8,229.5,21.0,22.8,2.0,DC,635.0,540/18000,1.0,18000.0,540.0,540.0,18000.0,1.0,99.6,86.0,350/3600,flash,1,3600,350.0,350.0,1,0,1,8.2,,,0,0,0,0,0,540°C > 5 hours,"Flash annealing, 350°C 1 hour",3.5950000799999997,1,100.0,1e-08,0.06,0.19,1e-08,0.26,3.08,1e-08,1e-08,1e-08,0.005,1e-08,1e-08,1e-08
AA5xxx Card - 002E.docx,AA5xxx,002E,96.40499993,0.06,0.19,1e-08,0.26,3.08,1e-08,1e-08,1e-08,0.005,1e-08,1e-08,1e-08,219.4,264.9,14.2,14.3,0.0,DC,635.0,540/18000,1.0,18000.0,540.0,540.0,18000.0,1.0,99.6,96.0,250/3600,flash,1,3600,250.0,250.0,0,0,0,2.0,,,0,0,0,0,0,540°C > 5 hours,"Flash annealing, 250°C 1 hour",3.5950000799999997,1,100.0,1e-08,0.06,0.19,1e-08,0.26,3.08,1e-08,1e-08,1e-08,0.005,1e-08,1e-08,1e-08
AA5xxx Card - 002F.docx,AA5xxx,002F,96.40499993,0.06,0.19,1e-08,0.26,3.08,1e-08,1e-08,1e-08,0.005,1e-08,1e-08,1e-08,119.7,224.8,17.3,18.3,2.0,DC,635.0,540/18000,1.0,18000.0,540.0,540.0,18000.0,1.0,99.6,96.0,300/3600,flash,1,3600,300.0,300.0,1,0,1,7.2,,,0,0,0,0,0,540°C > 5 hours,"Flash annealing, 300°C 1 hour",3.5950000799999997,1,100.0,1e-08,0.06,0.19,1e-08,0.26,3.08,1e-08,1e-08,1e-08,0.005,1e-08,1e-08,1e-08
AA5xxx Card - 002G.docx,AA5xxx,002G,96.40499993,0.06,0.19,1e-08,0.26,3.08,1e-08,1e-08,1e-08,0.005,1e-08,1e-08,1e-08,114.5,224.7,21.1,21.1,2.0,DC,635.0,540/18000,1.0,18000.0,540.0,540.0,18000.0,1.0,99.6,96.0,350/3600,flash,1,3600,350.0,350.0,1,0,1,7.8,,,0,0,0,0,0,540°C > 5 hours,"Flash annealing, 350°C 1 hour",3.5950000799999997,1,100.0,1e-08,0.06,0.19,1e-08,0.26,3.08,1e-08,1e-08,1e-08,0.005,1e-08,1e-08,1e-08
AA5xxx Card - 003A.docx,AA5xxx,003A,96.40499993,0.06,0.19,1e-08,0.26,3.08,1e-08,1e-08,1e-08,0.005,1e-08,1e-08,1e-08,96.18,222.72,24.17,27.52,0.5,DC,635.0,540/18000,1.0,18000.0,540.0,540.0,18000.0,1.0,99.2,50.0,350/7200,batch,1,7200,350.0,350.0,1,1,0,27.4,,5.0,0,0,0,0,0,540°C > 5 hours,"Batch annealing, 350°C 2 hours",3.5950000799999997,1,100.0,1e-08,0.06,0.19,1e-08,0.26,3.08,1e-08,1e-08,1e-08,0.005,1e-08,1e-08,1e-08
AA5xxx Card - 003B.docx,AA5xxx,003B,96.40499993,0.06,0.19,1e-08,0.26,3.08,1e-08,1e-08,1e-08,0.005,1e-08,1e-08,1e-08,88.57,220.73,19.16,23.13,0.8,DC,635.0,540/18000,1.0,18000.0,540.0,540.0,18000.0,1.0,99.2,0.0,340/0,direct,1,0,340.0,340.0,0,0,0,26.6,,17.0,0,0,0,0,0,540°C > 5 hours,"direct hot rolled to gauge, exit temperature ~ 340°C.",3.5950000799999997,1,100.0,1e-08,0.06,0.19,1e-08,0.26,3.08,1e-08,1e-08,1e-08,0.005,1e-08,1e-08,1e-08
AA5xxx Card - 003C.docx,AA5xxx,003C,96.40499993,0.06,0.19,1e-08,0.26,3.08,1e-08,1e-08,1e-08,0.005,1e-08,1e-08,1e-08,98.8,223.8,20.4,24.2,1.0,DC,635.0,540/18000,1.0,18000.0,540.0,540.0,18000.0,1.0,99.2,47.0,350/7200,batch,1,7200,350.0,350.0,1,1,0,17.3,,3.7,0,0,0,0,0,540°C > 5 hours,"Batch annealing, 350°C 2 hours",3.5950000799999997,1,100.0,1e-08,0.06,0.19,1e-08,0.26,3.08,1e-08,1e-08,1e-08,0.005,1e-08,1e-08,1e-08
AA5xxx Card - 003D.docx,AA5xxx,003D,96.40499993,0.06,0.19,1e-08,0.26,3.08,1e-08,1e-08,1e-08,0.005,1e-08,1e-08,1e-08,101.45,220.67,20.0,23.0,1.5,DC,635.0,540/18000,1.0,18000.0,540.0,540.0,18000.0,1.0,99.2,54.0,350/7200,batch,1,7200,350.0,350.0,1,1,0,19.2,,3.8,0,0,0,0,0,540°C > 5 hours,"Batch annealing, 350°C 2 hours",3.5950000799999997,1,100.0,1e-08,0.06,0.19,1e-08,0.26,3.08,1e-08,1e-08,1e-08,0.005,1e-08,1e-08,1e-08
AA5xxx Card - 004A.docx,AA5xxx,004A,94.44499994,0.1,0.2,1e-08,0.7,4.4,0.15,1e-08,1e-08,0.005,1e-08,1e-08,1e-08,165.0,311.1,,20.5,,DC,635.0,525/18000,1.0,18000.0,525.0,525.0,18000.0,1.0,99.4,75.0,400/3600,other,1,3600,400.0,400.0,0,0,0,4.9,,,0,0,0,1,1,525°C > 5 hours,400°C 1 hour,5.55500007,1,100.0,1e-08,0.1,0.2,1e-08,0.7,4.4,0.15,1e-08,1e-08,0.005,1e-08,1e-08,1e-08
AA5xxx Card - 004B.docx,AA5xxx,004B,94.44499994,0.1,0.2,1e-08,0.7,4.4,0.15,1e-08,1e-08,0.005,1e-08,1e-08,1e-08,159.6,306.5,,22.9,,DC,635.0,525/18000,1.0,18000.0,525.0,525.0,18000.0,1.0,99.4,75.0,450/3600,other,1,3600,450.0,450.0,0,0,0,5.4,,,0,0,0,1,1,525°C > 5 hours,450°C 1 hour,5.55500007,1,100.0,1e-08,0.1,0.2,1e-08,0.7,4.4,0.15,1e-08,1e-08,0.005,1e-08,1e-08,1e-08
AA5xxx Card - 004C.docx,AA5xxx,004C,94.44499994,0.1,0.2,1e-08,0.7,4.4,0.15,1e-08,1e-08,0.005,1e-08,1e-08,1e-08,153.1,306.6,,24.6,,DC,635.0,525/18000,1.0,18000.0,525.0,525.0,18000.0,1.0,99.4,75.0,500/3600,other,1,3600,500.0,500.0,0,0,0,6.5,,,0,0,0,1,1,525°C > 5 hours,500°C 1 hour,5.55500007,1,100.0,1e-08,0.1,0.2,1e-08,0.7,4.4,0.15,1e-08,1e-08,0.005,1e-08,1e-08,1e-08
AA5xxx Card - 004D.docx,AA5xxx,004D,94.44499994,0.1,0.2,1e-08,0.7,4.4,0.15,1e-08,1e-08,0.005,1e-08,1e-08,1e-08,131.8,286.3,,23.5,,DC,635.0,525/18000,1.0,18000.0,525.0,525.0,18000.0,1.0,99.4,75.0,550/3600,other,1,3600,550.0,550.0,0,0,0,11.1,,,0,0,0,1,1,525°C > 5 hours,550°C 1 hour,5.55500007,1,100.0,1e-08,0.1,0.2,1e-08,0.7,4.4,0.15,1e-08,1e-08,0.005,1e-08,1e-08,1e-08
AA5xxx Card - 005A.docx,AA5xxx,005A,97.59499993,0.1,0.2,1e-08,0.1,2.0,1e-08,1e-08,1e-08,0.005,1e-08,1e-08,1e-08,70.0,160.0,,18.0,1.5,DC,635.0,525/18000,1.0,18000.0,525.0,525.0,18000.0,1.0,99.4,75.0,350/7200,batch,1,7200,350.0,350.0,1,1,0,50.0,,,0,0,0,1,0,525°C > 5 hours,"batch annealing, 350°C 2 hours",2.4050000799999998,1,100.0,1e-08,0.1,0.2,1e-08,0.1,2.0,1e-08,1e-08,1e-08,0.005,1e-08,1e-08,1e-08
AA5xxx Card - 005B.docx,AA5xxx,005B,96.59499993,0.1,0.2,1e-08,0.1,3.0,1e-08,1e-08,1e-08,0.005,1e-08,1e-08,1e-08,90.0,195.0,,21.0,2.0,DC,635.0,525/18000,1.0,18000.0,525.0,525.0,18000.0,1.0,99.0,75.0,350/7200,batch,1,7200,350.0,350.0,1,1,0,20.8,,,0,0,0,1,0,525°C > 5 hours,"batch annealing, 350°C 2 hours",3.4050000799999998,1,100.0,1e-08,0.1,0.2,1e-08,0.1,3.0,1e-08,1e-08,1e-08,0.005,1e-08,1e-08,1e-08
AA5xxx Card - 005C.docx,AA5xxx,005C,95.59499993,0.1,0.2,1e-08,0.1,4.0,1e-08,1e-08,1e-08,0.005,1e-08,1e-08,1e-08,110.0,230.0,,22.5,2.5,DC,635.0,525/18000,1.0,18000.0,525.0,525.0,18000.0,1.0,99.0,75.0,350/7200,batch,1,7200,350.0,350.0,1,1,0,10.5,,,0,0,0,1,0,525°C > 5 hours,"batch annealing, 350°C 2 hours",4.40500008,1,100.0,1e-08,0.1,0.2,1e-08,0.1,4.0,1e-08,1e-08,1e-08,0.005,1e-08,1e-08,1e-08
AA5xxx Card - 005D.docx,AA5xxx,005D,94.59499993,0.1,0.2,1e-08,0.1,5.0,1e-08,1e-08,1e-08,0.005,1e-08,1e-08,1e-08,130.0,270.0,,24.0,2.0,DC,635.0,525/18000,1.0,18000.0,525.0,525.0,18000.0,1.0,99.0,75.0,350/7200,batch,1,7200,350.0,350.0,1,1,0,17.0,,,0,0,0,1,0,525°C > 5 hours,"batch annealing, 350°C 2 hours",5.40500008,1,100.0,1e-08,0.1,0.2,1e-08,0.1,5.0,1e-08,1e-08,1e-08,0.005,1e-08,1e-08,1e-08
AA5xxx Card - 005E.docx,AA5xxx,005E,93.59499993,0.1,0.2,1e-08,0.1,6.0,1e-08,1e-08,1e-08,0.005,1e-08,1e-08,1e-08,135.0,280.0,,26.0,2.0,DC,635.0,525/18000,1.0,18000.0,525.0,525.0,18000.0,1.0,99.0,75.0,350/7200,batch,1,7200,350.0,350.0,1,1,0,22.0,,,0,0,0,1,0,525°C > 5 hours,"batch annealing, 350°C 2 hours",6.40500008,1,100.0,1e-08,0.1,0.2,1e-08,0.1,6.0,1e-08,1e-08,1e-08,0.005,1e-08,1e-08,1e-08
AA5xxx Card - 006A.docx,AA5xxx,006A,96.40499993,0.06,0.19,1e-08,0.26,3.08,1e-08,1e-08,1e-08,0.005,1e-08,1e-08,1e-08,75.0,215.0,,26.0,0.0,DC,635.0,540/18000,1.0,18000.0,540.0,540.0,18000.0,1.0,99.6,20.0,350/7200,batch,1,7200,350.0,350.0,1,1,0,37.5,,,0,0,0,1,0,540°C > 5 hours,"Batch annealing, 350°C 2 hours",3.5950000799999997,1,100.0,1e-08,0.06,0.19,1e-08,0.26,3.08,1e-08,1e-08,1e-08,0.005,1e-08,1e-08,1e-08
AA5xxx Card - 006B.docx,AA5xxx,006B,96.40499993,0.06,0.19,1e-08,0.26,3.08,1e-08,1e-08,1e-08,0.005,1e-08,1e-08,1e-08,78.0,215.0,,25.0,0.0,DC,635.0,540/18000,1.0,18000.0,540.0,540.0,18000.0,1.0,99.6,26.0,350/7200,batch,1,7200,350.0,350.0,1,1,0,36.5,,,0,0,0,1,0,540°C > 5 hours,"Batch annealing, 350°C 2 hours",3.5950000799999997,1,100.0,1e-08,0.06,0.19,1e-08,0.26,3.08,1e-08,1e-08,1e-08,0.005,1e-08,1e-08,1e-08
AA5xxx Card - 006C.docx,AA5xxx,006C,96.40499993,0.06,0.19,1e-08,0.26,3.08,1e-08,1e-08,1e-08,0.005,1e-08,1e-08,1e-08,80.0,215.0,,24.0,0.3,DC,635.0,540/18000,1.0,18000.0,540.0,540.0,18000.0,1.0,99.6,38.0,350/7200,batch,1,7200,350.0,350.0,1,1,0,32.0,,,0,0,0,1,0,540°C > 5 hours,"Batch annealing, 350°C 2 hours",3.5950000799999997,1,100.0,1e-08,0.06,0.19,1e-08,0.26,3.08,1e-08,1e-08,1e-08,0.005,1e-08,1e-08,1e-08
AA5xxx Card - 006D.docx,AA5xxx,006D,96.40499993,0.06,0.19,1e-08,0.26,3.08,1e-08,1e-08,1e-08,0.005,1e-08,1e-08,1e-08,84.0,216.0,,23.0,0.6,DC,635.0,540/18000,1.0,18000.0,540.0,540.0,18000.0,1.0,99.6,43.0,350/7200,batch,1,7200,350.0,350.0,1,1,0,26.0,,,0,0,0,1,0,540°C > 5 hours,"Batch annealing, 350°C 2 hours",3.5950000799999997,1,100.0,1e-08,0.06,0.19,1e-08,0.26,3.08,1e-08,1e-08,1e-08,0.005,1e-08,1e-08,1e-08
AA5xxx Card - 006E.docx,AA5xxx,006E,96.40499993,0.06,0.19,1e-08,0.26,3.08,1e-08,1e-08,1e-08,0.005,1e-08,1e-08,1e-08,86.5,217.5,,21.8,0.7,DC,635.0,540/18000,1.0,18000.0,540.0,540.0,18000.0,1.0,99.6,54.0,350/7200,batch,1,7200,350.0,350.0,1,1,0,22.5,,,0,0,0,1,0,540°C > 5 hours,"Batch annealing, 350°C 2 hours",3.5950000799999997,1,100.0,1e-08,0.06,0.19,1e-08,0.26,3.08,1e-08,1e-08,1e-08,0.005,1e-08,1e-08,1e-08
AA5xxx Card - 006F.docx,AA5xxx,006F,96.40499993,0.06,0.19,1e-08,0.26,3.08,1e-08,1e-08,1e-08,0.005,1e-08,1e-08,1e-08,93.0,218.0,,21.0,1.0,DC,635.0,540/18000,1.0,18000.0,540.0,540.0,18000.0,1.0,99.6,71.0,350/7200,batch,1,7200,350.0,350.0,1,1,0,18.0,,,0,0,0,1,0,540°C > 5 hours,"Batch annealing, 350°C 2 hours",3.5950000799999997,1,100.0,1e-08,0.06,0.19,1e-08,0.26,3.08,1e-08,1e-08,1e-08,0.005,1e-08,1e-08,1e-08
AA5xxx Card - 007A.docx,AA5xxx,007A,96.40499993,0.06,0.19,1e-08,0.26,3.08,1e-08,1e-08,1e-08,0.005,1e-08,1e-08,1e-08,74.0,214.0,,25.0,0.0,DC,635.0,540/18000,1.0,18000.0,540.0,540.0,18000.0,1.0,99.6,18.0,340/7200,batch,1,7200,340.0,340.0,1,1,0,39.1,,,0,0,0,1,0,540°C > 5 hours,"Batch annealing, 340°C 2 hours",3.5950000799999997,1,100.0,1e-08,0.06,0.19,1e-08,0.26,3.08,1e-08,1e-08,1e-08,0.005,1e-08,1e-08,1e-08
AA5xxx Card - 007B.docx,AA5xxx,007B,96.40499993,0.06,0.19,1e-08,0.26,3.08,1e-08,1e-08,1e-08,0.005,1e-08,1e-08,1e-08,80.0,218.0,,25.0,0.1,DC,635.0,540/18000,1.0,18000.0,540.0,540.0,18000.0,1.0,99.6,26.0,340/7200,batch,1,7200,340.0,340.0,1,1,0,36.7,,,0,0,0,1,0,540°C > 5 hours,"Batch annealing, 340°C 2 hours",3.5950000799999997,1,100.0,1e-08,0.06,0.19,1e-08,0.26,3.08,1e-08,1e-08,1e-08,0.005,1e-08,1e-08,1e-08
AA5xxx Card - 007C.docx,AA5xxx,007C,96.40499993,0.06,0.19,1e-08,0.26,3.08,1e-08,1e-08,1e-08,0.005,1e-08,1e-08,1e-08,78.0,210.0,,22.0,0.3,DC,635.0,540/18000,1.0,18000.0,540.0,540.0,18000.0,1.0,99.6,40.0,340/7200,batch,1,7200,340.0,340.0,1,1,0,28.3,,,0,0,0,1,0,540°C > 5 hours,"Batch annealing, 340°C 2 hours",3.5950000799999997,1,100.0,1e-08,0.06,0.19,1e-08,0.26,3.08,1e-08,1e-08,1e-08,0.005,1e-08,1e-08,1e-08
AA5xxx Card - 007D.docx,AA5xxx,007D,96.40499993,0.06,0.19,1e-08,0.26,3.08,1e-08,1e-08,1e-08,0.005,1e-08,1e-08,1e-08,82.0,212.0,,22.3,0.6,DC,635.0,540/18000,1.0,18000.0,540.0,540.0,18000.0,1.0,99.6,42.0,340/7200,batch,1,7200,340.0,340.0,1,1,0,25.5,,,0,0,0,1,0,540°C > 5 hours,"Batch annealing, 340°C 2 hours",3.5950000799999997,1,100.0,1e-08,0.06,0.19,1e-08,0.26,3.08,1e-08,1e-08,1e-08,0.005,1e-08,1e-08,1e-08
AA5xxx Card - 007E.docx,AA5xxx,007E,96.40499993,0.06,0.19,1e-08,0.26,3.08,1e-08,1e-08,1e-08,0.005,1e-08,1e-08,1e-08,92.0,220.0,,21.5,0.8,DC,635.0,540/18000,1.0,18000.0,540.0,540.0,18000.0,1.0,99.6,60.0,340/7200,batch,1,7200,340.0,340.0,1,1,0,20.7,,,0,0,0,1,0,540°C > 5 hours,"Batch annealing, 340°C 2 hours",3.5950000799999997,1,100.0,1e-08,0.06,0.19,1e-08,0.26,3.08,1e-08,1e-08,1e-08,0.005,1e-08,1e-08,1e-08
AA5xxx Card - 008A.docx,AA5xxx,008A,94.77499994,0.08,0.22,0.04,0.33,4.55,1e-08,1e-08,1e-08,0.005,1e-08,1e-08,1e-08,118.0,263.0,,25.0,0.8,DC,635.0,540/18000,1.0,18000.0,540.0,540.0,18000.0,1.0,99.6,30.0,340/7200,batch,1,7200,340.0,340.0,1,1,0,21.6,,,0,0,0,1,0,540°C > 5 hours,"Batch annealing, 340°C 2 hours",5.225000069999999,1,100.0,1e-08,0.08,0.22,0.04,0.33,4.55,1e-08,1e-08,1e-08,0.005,1e-08,1e-08,1e-08
AA5xxx Card - 008B.docx,AA5xxx,008B,94.77499994,0.08,0.22,0.04,0.33,4.55,1e-08,1e-08,1e-08,0.005,1e-08,1e-08,1e-08,126.0,271.0,,23.5,0.8,DC,635.0,540/18000,1.0,18000.0,540.0,540.0,18000.0,1.0,99.6,32.0,340/7200,batch,1,7200,340.0,340.0,1,1,0,21.0,,,0,0,0,1,0,540°C > 5 hours,"Batch annealing, 340°C 2 hours",5.225000069999999,1,100.0,1e-08,0.08,0.22,0.04,0.33,4.55,1e-08,1e-08,1e-08,0.005,1e-08,1e-08,1e-08
AA5xxx Card - 008C.docx,AA5xxx,008C,94.77499994,0.08,0.22,0.04,0.33,4.55,1e-08,1e-08,1e-08,0.005,1e-08,1e-08,1e-08,117.5,262.0,,24.0,0.8,DC,635.0,540/18000,1.0,18000.0,540.0,540.0,18000.0,1.0,99.6,35.0,340/7200,batch,1,7200,340.0,340.0,1,1,0,18.4,,,0,0,0,1,0,540°C > 5 hours,"Batch annealing, 340°C 2 hours",5.225000069999999,1,100.0,1e-08,0.08,0.22,0.04,0.33,4.55,1e-08,1e-08,1e-08,0.005,1e-08,1e-08,1e-08
AA5xxx Card - 008D.docx,AA5xxx,008D,94.77499994,0.08,0.22,0.04,0.33,4.55,1e-08,1e-08,1e-08,0.005,1e-08,1e-08,1e-08,132.0,276.0,,24.0,0.8,DC,635.0,540/18000,1.0,18000.0,540.0,540.0,18000.0,1.0,99.6,35.0,340/7200,batch,1,7200,340.0,340.0,1,1,0,17.1,,,0,0,0,1,0,540°C > 5 hours,"Batch annealing, 340°C 2 hours",5.225000069999999,1,100.0,1e-08,0.08,0.22,0.04,0.33,4.55,1e-08,1e-08,1e-08,0.005,1e-08,1e-08,1e-08
AA5xxx Card - 008E.docx,AA5xxx,008E,94.77499994,0.08,0.22,0.04,0.33,4.55,1e-08,1e-08,1e-08,0.005,1e-08,1e-08,1e-08,134.5,285.0,,24.0,1.2,DC,635.0,540/18000,1.0,18000.0,540.0,540.0,18000.0,1.0,99.6,50.0,340/7200,batch,1,7200,340.0,340.0,1,1,0,14.6,,,0,0,0,1,0,540°C > 5 hours,"Batch annealing, 340°C 2 hours",5.225000069999999,1,100.0,1e-08,0.08,0.22,0.04,0.33,4.55,1e-08,1e-08,1e-08,0.005,1e-08,1e-08,1e-08
AA5xxx Card - 008F.docx,AA5xxx,008F,94.77499994,0.08,0.22,0.04,0.33,4.55,1e-08,1e-08,1e-08,0.005,1e-08,1e-08,1e-08,135.0,280.0,,24.0,1.5,DC,635.0,540/18000,1.0,18000.0,540.0,540.0,18000.0,1.0,99.6,60.0,340/7200,batch,1,7200,340.0,340.0,1,1,0,13.5,,,0,0,0,1,0,540°C > 5 hours,"Batch annealing, 340°C 2 hours",5.225000069999999,1,100.0,1e-08,0.08,0.22,0.04,0.33,4.55,1e-08,1e-08,1e-08,0.005,1e-08,1e-08,1e-08
AA5xxx Card - 008G.docx,AA5xxx,008G,94.77499994,0.08,0.22,0.04,0.33,4.55,1e-08,1e-08,1e-08,0.005,1e-08,1e-08,1e-08,145.0,290.0,,23.0,1.5,DC,635.0,540/18000,1.0,18000.0,540.0,540.0,18000.0,1.0,99.6,65.0,340/7200,batch,1,7200,340.0,340.0,1,1,0,12.9,,,0,0,0,1,0,540°C > 5 hours,"Batch annealing, 340°C 2 hours",5.225000069999999,1,100.0,1e-08,0.08,0.22,0.04,0.33,4.55,1e-08,1e-08,1e-08,0.005,1e-08,1e-08,1e-08
AA5xxx Card - 008H.docx,AA5xxx,008H,94.77499994,0.08,0.22,0.04,0.33,4.55,1e-08,1e-08,1e-08,0.005,1e-08,1e-08,1e-08,142.0,290.0,,23.8,1.5,DC,635.0,540/18000,1.0,18000.0,540.0,540.0,18000.0,1.0,99.6,68.0,340/7200,batch,1,7200,340.0,340.0,1,1,0,12.4,,,0,0,0,1,0,540°C > 5 hours,"Batch annealing, 340°C 2 hours",5.225000069999999,1,100.0,1e-08,0.08,0.22,0.04,0.33,4.55,1e-08,1e-08,1e-08,0.005,1e-08,1e-08,1e-08
AA5xxx Card - 008I.docx,AA5xxx,008I,94.77499994,0.08,0.22,0.04,0.33,4.55,1e-08,1e-08,1e-08,0.005,1e-08,1e-08,1e-08,144.0,298.0,,23.8,1.5,DC,635.0,540/18000,1.0,18000.0,540.0,540.0,18000.0,1.0,99.6,70.0,340/7200,batch,1,7200,340.0,340.0,1,1,0,11.9,,,0,0,0,1,0,540°C > 5 hours,"Batch annealing, 340°C 2 hours",5.225000069999999,1,100.0,1e-08,0.08,0.22,0.04,0.33,4.55,1e-08,1e-08,1e-08,0.005,1e-08,1e-08,1e-08
AA5xxx Card - 008J.docx,AA5xxx,008J,94.77499994,0.08,0.22,0.04,0.33,4.55,1e-08,1e-08,1e-08,0.005,1e-08,1e-08,1e-08,150.0,295.0,,22.0,2.0,DC,635.0,540/18000,1.0,18000.0,540.0,540.0,18000.0,1.0,99.6,65.0,340/7200,batch,1,7200,340.0,340.0,1,1,0,11.1,,,0,0,0,1,0,540°C > 5 hours,"Batch annealing, 340°C 2 hours",5.225000069999999,1,100.0,1e-08,0.08,0.22,0.04,0.33,4.55,1e-08,1e-08,1e-08,0.005,1e-08,1e-08,1e-08
AA5xxx Card - 008K.docx,AA5xxx,008K,94.77499994,0.08,0.22,0.04,0.33,4.55,1e-08,1e-08,1e-08,0.005,1e-08,1e-08,1e-08,152.0,196.0,,21.8,1.5,DC,635.0,540/18000,1.0,18000.0,540.0,540.0,18000.0,1.0,99.6,65.0,340/7200,batch,1,7200,340.0,340.0,1,1,0,10.4,,,0,0,0,1,0,540°C > 5 hours,"Batch annealing, 340°C 2 hours",5.225000069999999,1,100.0,1e-08,0.08,0.22,0.04,0.33,4.55,1e-08,1e-08,1e-08,0.005,1e-08,1e-08,1e-08
AA5xxx Card - 008L.docx,AA5xxx,008L,94.77499994,0.08,0.22,0.04,0.33,4.55,1e-08,1e-08,1e-08,0.005,1e-08,1e-08,1e-08,150.0,198.0,,21.8,1.5,DC,635.0,540/18000,1.0,18000.0,540.0,540.0,18000.0,1.0,99.6,67.0,340/7200,batch,1,7200,340.0,340.0,1,1,0,9.8,,,0,0,0,1,0,540°C > 5 hours,"Batch annealing, 340°C 2 hours",5.225000069999999,1,100.0,1e-08,0.08,0.22,0.04,0.33,4.55,1e-08,1e-08,1e-08,0.005,1e-08,1e-08,1e-08
AA5xxx Card - 008M.docx,AA5xxx,008M,94.77499994,0.08,0.22,0.04,0.33,4.55,1e-08,1e-08,1e-08,0.005,1e-08,1e-08,1e-08,155.0,300.0,,21.5,1.5,DC,635.0,540/18000,1.0,18000.0,540.0,540.0,18000.0,1.0,99.6,64.0,340/7200,batch,1,7200,340.0,340.0,1,1,0,9.87,,,0,0,0,1,0,540°C > 5 hours,"Batch annealing, 340°C 2 hours",5.225000069999999,1,100.0,1e-08,0.08,0.22,0.04,0.33,4.55,1e-08,1e-08,1e-08,0.005,1e-08,1e-08,1e-08
AA5xxx Card - 008N.docx,AA5xxx,008N,94.77499994,0.08,0.22,0.04,0.33,4.55,1e-08,1e-08,1e-08,0.005,1e-08,1e-08,1e-08,155.0,202.0,,22.0,1.8,DC,635.0,540/18000,1.0,18000.0,540.0,540.0,18000.0,1.0,99.6,70.0,340/7200,batch,1,7200,340.0,340.0,1,1,0,9.3,,,0,0,0,1,0,540°C > 5 hours,"Batch annealing, 340°C 2 hours",5.225000069999999,1,100.0,1e-08,0.08,0.22,0.04,0.33,4.55,1e-08,1e-08,1e-08,0.005,1e-08,1e-08,1e-08
AA5xxx Card - 009A.docx,AA5xxx,009A,96.40499993,0.06,0.19,1e-08,0.26,3.08,1e-08,1e-08,1e-08,0.005,1e-08,1e-08,1e-08,80.0,220.0,,26.0,0.0,DC,635.0,540/18000,1.0,18000.0,540.0,540.0,18000.0,1.0,99.6,20.0,340/7200,batch,1,7200,340.0,340.0,1,1,0,39.1,,,0,0,0,1,0,540°C > 5 hours,"Batch annealing, 340°C 2 hours",3.5950000799999997,1,100.0,1e-08,0.06,0.19,1e-08,0.26,3.08,1e-08,1e-08,1e-08,0.005,1e-08,1e-08,1e-08
AA5xxx Card - 009B.docx,AA5xxx,009B,96.40499993,0.06,0.19,1e-08,0.26,3.08,1e-08,1e-08,1e-08,0.005,1e-08,1e-08,1e-08,85.0,225.0,,24.0,0.4,DC,635.0,540/18000,1.0,18000.0,540.0,540.0,18000.0,1.0,99.6,40.0,340/7200,batch,1,7200,340.0,340.0,1,1,0,32.7,,,0,0,0,1,0,540°C > 5 hours,"Batch annealing, 340°C 2 hours",3.5950000799999997,1,100.0,1e-08,0.06,0.19,1e-08,0.26,3.08,1e-08,1e-08,1e-08,0.005,1e-08,1e-08,1e-08
AA5xxx Card - 009C.docx,AA5xxx,009C,96.40499993,0.06,0.19,1e-08,0.26,3.08,1e-08,1e-08,1e-08,0.005,1e-08,1e-08,1e-08,87.5,227.0,,24.0,0.4,DC,635.0,540/18000,1.0,18000.0,540.0,540.0,18000.0,1.0,99.6,45.0,340/7200,batch,1,7200,340.0,340.0,1,1,0,29.5,,,0,0,0,1,0,540°C > 5 hours,"Batch annealing, 340°C 2 hours",3.5950000799999997,1,100.0,1e-08,0.06,0.19,1e-08,0.26,3.08,1e-08,1e-08,1e-08,0.005,1e-08,1e-08,1e-08
AA5xxx Card - 009D.docx,AA5xxx,009D,96.40499993,0.06,0.19,1e-08,0.26,3.08,1e-08,1e-08,1e-08,0.005,1e-08,1e-08,1e-08,92.0,225.0,,23.0,0.6,DC,635.0,540/18000,1.0,18000.0,540.0,540.0,18000.0,1.0,99.6,54.0,340/7200,batch,1,7200,340.0,340.0,1,1,0,24.0,,,0,0,0,1,0,540°C > 5 hours,"Batch annealing, 340°C 2 hours",3.5950000799999997,1,100.0,1e-08,0.06,0.19,1e-08,0.26,3.08,1e-08,1e-08,1e-08,0.005,1e-08,1e-08,1e-08
AA5xxx Card - 009E.docx,AA5xxx,009E,96.40499993,0.06,0.19,1e-08,0.26,3.08,1e-08,1e-08,1e-08,0.005,1e-08,1e-08,1e-08,93.0,228.0,,23.0,0.7,DC,635.0,540/18000,1.0,18000.0,540.0,540.0,18000.0,1.0,99.6,50.0,340/7200,batch,1,7200,340.0,340.0,1,1,0,23.6,,,0,0,0,1,0,540°C > 5 hours,"Batch annealing, 340°C 2 hours",3.5950000799999997,1,100.0,1e-08,0.06,0.19,1e-08,0.26,3.08,1e-08,1e-08,1e-08,0.005,1e-08,1e-08,1e-08
AA5xxx Card - 010A.docx,AA5xxx,010A,95.80499993,0.06,0.19,1e-08,0.26,3.68,1e-08,1e-08,1e-08,0.005,1e-08,1e-08,1e-08,87.5,229.0,,25.0,0.0,DC,635.0,540/18000,1.0,18000.0,540.0,540.0,18000.0,1.0,99.6,20.0,340/7200,batch,1,7200,340.0,340.0,1,1,0,39.1,,,0,0,0,1,0,540°C > 5 hours,"Batch annealing, 340°C 2 hours",4.19500008,1,100.0,1e-08,0.06,0.19,1e-08,0.26,3.68,1e-08,1e-08,1e-08,0.005,1e-08,1e-08,1e-08
AA5xxx Card - 010B.docx,AA5xxx,010B,95.80499993,0.06,0.19,1e-08,0.26,3.68,1e-08,1e-08,1e-08,0.005,1e-08,1e-08,1e-08,91.5,233.0,,24.0,0.5,DC,635.0,540/18000,1.0,18000.0,540.0,540.0,18000.0,1.0,99.6,40.0,340/7200,batch,1,7200,340.0,340.0,1,1,0,32.7,,,0,0,0,1,0,540°C > 5 hours,"Batch annealing, 340°C 2 hours",4.19500008,1,100.0,1e-08,0.06,0.19,1e-08,0.26,3.68,1e-08,1e-08,1e-08,0.005,1e-08,1e-08,1e-08
AA5xxx Card - 010C.docx,AA5xxx,010C,95.80499993,0.06,0.19,1e-08,0.26,3.68,1e-08,1e-08,1e-08,0.005,1e-08,1e-08,1e-08,95.0,235.0,,24.0,0.4,DC,635.0,540/18000,1.0,18000.0,540.0,540.0,18000.0,1.0,99.6,45.0,340/7200,batch,1,7200,340.0,340.0,1,1,0,29.5,,,0,0,0,1,0,540°C > 5 hours,"Batch annealing, 340°C 2 hours",4.19500008,1,100.0,1e-08,0.06,0.19,1e-08,0.26,3.68,1e-08,1e-08,1e-08,0.005,1e-08,1e-08,1e-08
AA5xxx Card - 010D.docx,AA5xxx,010D,95.80499993,0.06,0.19,1e-08,0.26,3.68,1e-08,1e-08,1e-08,0.005,1e-08,1e-08,1e-08,99.0,235.0,,24.0,0.8,DC,635.0,540/18000,1.0,18000.0,540.0,540.0,18000.0,1.0,99.6,54.0,340/7200,batch,1,7200,340.0,340.0,1,1,0,24.0,,,0,0,0,1,0,540°C > 5 hours,"Batch annealing, 340°C 2 hours",4.19500008,1,100.0,1e-08,0.06,0.19,1e-08,0.26,3.68,1e-08,1e-08,1e-08,0.005,1e-08,1e-08,1e-08
AA5xxx Card - 010E.docx,AA5xxx,010E,95.80499993,0.06,0.19,1e-08,0.26,3.68,1e-08,1e-08,1e-08,0.005,1e-08,1e-08,1e-08,102.0,240.0,,23.0,0.7,DC,635.0,540/18000,1.0,18000.0,540.0,540.0,18000.0,1.0,99.6,55.0,340/7200,batch,1,7200,340.0,340.0,1,1,0,23.6,,,0,0,0,1,0,540°C > 5 hours,"Batch annealing, 340°C 2 hours",4.19500008,1,100.0,1e-08,0.06,0.19,1e-08,0.26,3.68,1e-08,1e-08,1e-08,0.005,1e-08,1e-08,1e-08
AA5xxx Card - 011A.docx,AA5xxx,011A,95.75499993,0.06,0.19,1e-08,0.31,3.68,1e-08,1e-08,1e-08,0.005,1e-08,1e-08,1e-08,93.0,235.0,,25.0,0.0,DC,635.0,540/18000,1.0,18000.0,540.0,540.0,18000.0,1.0,99.6,18.0,340/7200,batch,1,7200,340.0,340.0,1,1,0,39.1,,,0,0,0,1,0,540°C > 5 hours,"Batch annealing, 340°C 2 hours",4.24500008,1,100.0,1e-08,0.06,0.19,1e-08,0.31,3.68,1e-08,1e-08,1e-08,0.005,1e-08,1e-08,1e-08
AA5xxx Card - 011B.docx,AA5xxx,011B,95.75499993,0.06,0.19,1e-08,0.31,3.68,1e-08,1e-08,1e-08,0.005,1e-08,1e-08,1e-08,98.0,238.0,,23.0,0.7,DC,635.0,540/18000,1.0,18000.0,540.0,540.0,18000.0,1.0,99.6,38.0,340/7200,batch,1,7200,340.0,340.0,1,1,0,32.7,,,0,0,0,1,0,540°C > 5 hours,"Batch annealing, 340°C 2 hours",4.24500008,1,100.0,1e-08,0.06,0.19,1e-08,0.31,3.68,1e-08,1e-08,1e-08,0.005,1e-08,1e-08,1e-08
AA5xxx Card - 011C.docx,AA5xxx,011C,95.75499993,0.06,0.19,1e-08,0.31,3.68,1e-08,1e-08,1e-08,0.005,1e-08,1e-08,1e-08,102.0,238.0,,23.5,0.4,DC,635.0,540/18000,1.0,18000.0,540.0,540.0,18000.0,1.0,99.6,40.0,340/7200,batch,1,7200,340.0,340.0,1,1,0,29.5,,,0,0,0,1,0,540°C > 5 hours,"Batch annealing, 340°C 2 hours",4.24500008,1,100.0,1e-08,0.06,0.19,1e-08,0.31,3.68,1e-08,1e-08,1e-08,0.005,1e-08,1e-08,1e-08
AA5xxx Card - 011D.docx,AA5xxx,011D,95.75499993,0.06,0.19,1e-08,0.31,3.68,1e-08,1e-08,1e-08,0.005,1e-08,1e-08,1e-08,106.0,241.0,,23.0,0.8,DC,635.0,540/18000,1.0,18000.0,540.0,540.0,18000.0,1.0,99.6,50.0,340/7200,batch,1,7200,340.0,340.0,1,1,0,23.6,,,0,0,0,1,0,540°C > 5 hours,"Batch annealing, 340°C 2 hours",4.24500008,1,100.0,1e-08,0.06,0.19,1e-08,0.31,3.68,1e-08,1e-08,1e-08,0.005,1e-08,1e-08,1e-08
AA5xxx Card - 011E.docx,AA5xxx,011E,95.75499993,0.06,0.19,1e-08,0.31,3.68,1e-08,1e-08,1e-08,0.005,1e-08,1e-08,1e-08,107.0,250.0,,23.0,0.7,DC,635.0,540/18000,1.0,18000.0,540.0,540.0,18000.0,1.0,99.6,50.0,340/7200,batch,1,7200,340.0,340.0,1,1,0,23.6,,,0,0,0,1,0,540°C > 5 hours,"Batch annealing, 340°C 2 hours",4.24500008,1,100.0,1e-08,0.06,0.19,1e-08,0.31,3.68,1e-08,1e-08,1e-08,0.005,1e-08,1e-08,1e-08
AA5xxx Card - 012A.docx,AA5xxx,012A,96.40499993,0.06,0.19,1e-08,0.26,3.08,1e-08,1e-08,1e-08,0.005,1e-08,1e-08,1e-08,94.0,226.0,,21.0,0.9,DC,635.0,540/18000,1.0,18000.0,540.0,540.0,18000.0,1.0,99.6,55.0,340/7200,batch,1,7200,340.0,340.0,1,1,0,17.5,,,0,0,0,1,0,540°C > 5 hours,"Batch annealing, 340°C 2 hours",3.5950000799999997,1,100.0,1e-08,0.06,0.19,1e-08,0.26,3.08,1e-08,1e-08,1e-08,0.005,1e-08,1e-08,1e-08
AA5xxx Card - 012B.docx,AA5xxx,012B,96.40499993,0.06,0.19,1e-08,0.26,3.08,1e-08,1e-08,1e-08,0.005,1e-08,1e-08,1e-08,90.2,223.0,,19.5,0.8,DC,635.0,540/18000,1.0,18000.0,540.0,540.0,18000.0,1.0,99.6,70.0,340/7200,batch,1,7200,340.0,340.0,1,1,0,18.5,,,0,0,0,1,0,540°C > 5 hours,"Batch annealing, 340°C 2 hours",3.5950000799999997,1,100.0,1e-08,0.06,0.19,1e-08,0.26,3.08,1e-08,1e-08,1e-08,0.005,1e-08,1e-08,1e-08
AA5xxx Card - 012C.docx,AA5xxx,012C,96.40499993,0.06,0.19,1e-08,0.26,3.08,1e-08,1e-08,1e-08,0.005,1e-08,1e-08,1e-08,92.0,214.0,,21.8,0.8,DC,635.0,540/18000,1.0,18000.0,540.0,540.0,18000.0,1.0,99.6,52.0,340/7200,batch,1,7200,340.0,340.0,1,1,0,18.7,,,0,0,0,1,0,540°C > 5 hours,"Batch annealing, 340°C 2 hours",3.5950000799999997,1,100.0,1e-08,0.06,0.19,1e-08,0.26,3.08,1e-08,1e-08,1e-08,0.005,1e-08,1e-08,1e-08
AA5xxx Card - 012D.docx,AA5xxx,012D,96.40499993,0.06,0.19,1e-08,0.26,3.08,1e-08,1e-08,1e-08,0.005,1e-08,1e-08,1e-08,87.0,218.0,,21.3,0.7,DC,635.0,540/18000,1.0,18000.0,540.0,540.0,18000.0,1.0,99.6,54.0,340/7200,batch,1,7200,340.0,340.0,1,1,0,22.0,,,0,0,0,1,0,540°C > 5 hours,"Batch annealing, 340°C 2 hours",3.5950000799999997,1,100.0,1e-08,0.06,0.19,1e-08,0.26,3.08,1e-08,1e-08,1e-08,0.005,1e-08,1e-08,1e-08
AA5xxx Card - 012E.docx,AA5xxx,012E,96.40499993,0.06,0.19,1e-08,0.26,3.08,1e-08,1e-08,1e-08,0.005,1e-08,1e-08,1e-08,80.0,215.0,,23.0,0.4,DC,635.0,540/18000,1.0,18000.0,540.0,540.0,18000.0,1.0,99.6,40.0,340/7200,batch,1,7200,340.0,340.0,1,1,0,31.0,,,0,0,0,1,0,540°C > 5 hours,"Batch annealing, 340°C 2 hours",3.5950000799999997,1,100.0,1e-08,0.06,0.19,1e-08,0.26,3.08,1e-08,1e-08,1e-08,0.005,1e-08,1e-08,1e-08
AA5xxx Card - 012F.docx,AA5xxx,012F,96.40499993,0.06,0.19,1e-08,0.26,3.08,1e-08,1e-08,1e-08,0.005,1e-08,1e-08,1e-08,75.0,215.0,,26.0,0.0,DC,635.0,540/18000,1.0,18000.0,540.0,540.0,18000.0,1.0,99.6,26.0,340/7200,batch,1,7200,340.0,340.0,1,1,0,37.3,,,0,0,0,1,0,540°C > 5 hours,"Batch annealing, 340°C 2 hours",3.5950000799999997,1,100.0,1e-08,0.06,0.19,1e-08,0.26,3.08,1e-08,1e-08,1e-08,0.005,1e-08,1e-08,1e-08
AA5xxx Card - 012G.docx,AA5xxx,012G,96.40499993,0.06,0.19,1e-08,0.26,3.08,1e-08,1e-08,1e-08,0.005,1e-08,1e-08,1e-08,75.0,214.0,,25.0,0.0,DC,635.0,540/18000,1.0,18000.0,540.0,540.0,18000.0,1.0,99.6,18.0,340/7200,batch,1,7200,340.0,340.0,1,1,0,38.5,,,0,0,0,1,0,540°C > 5 hours,"Batch annealing, 340°C 2 hours",3.5950000799999997,1,100.0,1e-08,0.06,0.19,1e-08,0.26,3.08,1e-08,1e-08,1e-08,0.005,1e-08,1e-08,1e-08
AA5xxx Card - 013A.docx,AA5xxx,013A,94.77499994,0.08,0.22,0.04,0.33,4.55,1e-08,1e-08,1e-08,0.005,1e-08,1e-08,1e-08,155.4,300.0,,23.0,1.3,DC,635.0,540/18000,1.0,18000.0,540.0,540.0,18000.0,1.0,99.6,80.0,340/7200,batch,1,7200,340.0,340.0,1,1,0,9.4,,,0,0,0,1,0,540°C > 5 hours,"Batch annealing, 340°C 2 hours",5.225000069999999,1,100.0,1e-08,0.08,0.22,0.04,0.33,4.55,1e-08,1e-08,1e-08,0.005,1e-08,1e-08,1e-08
AA5xxx Card - 013B.docx,AA5xxx,013B,94.77499994,0.08,0.22,0.04,0.33,4.55,1e-08,1e-08,1e-08,0.005,1e-08,1e-08,1e-08,151.0,297.0,,22.5,1.2,DC,635.0,540/18000,1.0,18000.0,540.0,540.0,18000.0,1.0,99.6,70.0,340/7200,batch,1,7200,340.0,340.0,1,1,0,10.0,,,0,0,0,1,0,540°C > 5 hours,"Batch annealing, 340°C 2 hours",5.225000069999999,1,100.0,1e-08,0.08,0.22,0.04,0.33,4.55,1e-08,1e-08,1e-08,0.005,1e-08,1e-08,1e-08
AA5xxx Card - 013C.docx,AA5xxx,013C,94.77499994,0.08,0.22,0.04,0.33,4.55,1e-08,1e-08,1e-08,0.005,1e-08,1e-08,1e-08,150.0,297.0,,24.0,1.2,DC,635.0,540/18000,1.0,18000.0,540.0,540.0,18000.0,1.0,99.6,70.0,340/7200,batch,1,7200,340.0,340.0,1,1,0,10.5,,,0,0,0,1,0,540°C > 5 hours,"Batch annealing, 340°C 2 hours",5.225000069999999,1,100.0,1e-08,0.08,0.22,0.04,0.33,4.55,1e-08,1e-08,1e-08,0.005,1e-08,1e-08,1e-08
AA5xxx Card - 013D.docx,AA5xxx,013D,94.77499994,0.08,0.22,0.04,0.33,4.55,1e-08,1e-08,1e-08,0.005,1e-08,1e-08,1e-08,148.0,293.0,,22.0,,DC,635.0,540/18000,1.0,18000.0,540.0,540.0,18000.0,1.0,99.6,70.0,340/7200,batch,1,7200,340.0,340.0,1,1,0,11.2,,,0,0,0,1,1,540°C > 5 hours,"Batch annealing, 340°C 2 hours",5.225000069999999,1,100.0,1e-08,0.08,0.22,0.04,0.33,4.55,1e-08,1e-08,1e-08,0.005,1e-08,1e-08,1e-08
AA5xxx Card - 013E.docx,AA5xxx,013E,94.77499994,0.08,0.22,0.04,0.33,4.55,1e-08,1e-08,1e-08,0.005,1e-08,1e-08,1e-08,147.5,295.0,,23.5,1.5,DC,635.0,540/18000,1.0,18000.0,540.0,540.0,18000.0,1.0,99.6,72.0,340/7200,batch,1,7200,340.0,340.0,1,1,0,11.5,,,0,0,0,1,0,540°C > 5 hours,"Batch annealing, 340°C 2 hours",5.225000069999999,1,100.0,1e-08,0.08,0.22,0.04,0.33,4.55,1e-08,1e-08,1e-08,0.005,1e-08,1e-08,1e-08
AA5xxx Card - 013F.docx,AA5xxx,013F,94.77499994,0.08,0.22,0.04,0.33,4.55,1e-08,1e-08,1e-08,0.005,1e-08,1e-08,1e-08,146.5,296.0,,24.3,1.4,DC,635.0,540/18000,1.0,18000.0,540.0,540.0,18000.0,1.0,99.6,70.5,340/7200,batch,1,7200,340.0,340.0,1,1,0,12.0,,,0,0,0,1,0,540°C > 5 hours,"Batch annealing, 340°C 2 hours",5.225000069999999,1,100.0,1e-08,0.08,0.22,0.04,0.33,4.55,1e-08,1e-08,1e-08,0.005,1e-08,1e-08,1e-08
AA5xxx Card - 013G.docx,AA5xxx,013G,94.77499994,0.08,0.22,0.04,0.33,4.55,1e-08,1e-08,1e-08,0.005,1e-08,1e-08,1e-08,147.0,294.0,,22.5,1.5,DC,635.0,540/18000,1.0,18000.0,540.0,540.0,18000.0,1.0,99.6,68.0,340/7200,batch,1,7200,340.0,340.0,1,1,0,12.5,,,0,0,0,1,0,540°C > 5 hours,"Batch annealing, 340°C 2 hours",5.225000069999999,1,100.0,1e-08,0.08,0.22,0.04,0.33,4.55,1e-08,1e-08,1e-08,0.005,1e-08,1e-08,1e-08
AA5xxx Card - 013H.docx,AA5xxx,013H,94.77499994,0.08,0.22,0.04,0.33,4.55,1e-08,1e-08,1e-08,0.005,1e-08,1e-08,1e-08,136.0,286.0,,22.9,0.8,DC,635.0,540/18000,1.0,18000.0,540.0,540.0,18000.0,1.0,99.6,60.0,340/7200,batch,1,7200,340.0,340.0,1,1,0,13.0,,,0,0,0,1,0,540°C > 5 hours,"Batch annealing, 340°C 2 hours",5.225000069999999,1,100.0,1e-08,0.08,0.22,0.04,0.33,4.55,1e-08,1e-08,1e-08,0.005,1e-08,1e-08,1e-08
AA5xxx Card - 013I.docx,AA5xxx,013I,94.77499994,0.08,0.22,0.04,0.33,4.55,1e-08,1e-08,1e-08,0.005,1e-08,1e-08,1e-08,145.0,299.0,,24.1,1.0,DC,635.0,540/18000,1.0,18000.0,540.0,540.0,18000.0,1.0,99.6,65.0,340/7200,batch,1,7200,340.0,340.0,1,1,0,13.5,,,0,0,0,1,0,540°C > 5 hours,"Batch annealing, 340°C 2 hours",5.225000069999999,1,100.0,1e-08,0.08,0.22,0.04,0.33,4.55,1e-08,1e-08,1e-08,0.005,1e-08,1e-08,1e-08
AA5xxx Card - 013J.docx,AA5xxx,013J,94.77499994,0.08,0.22,0.04,0.33,4.55,1e-08,1e-08,1e-08,0.005,1e-08,1e-08,1e-08,134.0,281.0,,24.1,0.9,DC,635.0,540/18000,1.0,18000.0,540.0,540.0,18000.0,1.0,99.6,50.0,340/7200,batch,1,7200,340.0,340.0,1,1,0,14.4,,,0,0,0,1,0,540°C > 5 hours,"Batch annealing, 340°C 2 hours",5.225000069999999,1,100.0,1e-08,0.08,0.22,0.04,0.33,4.55,1e-08,1e-08,1e-08,0.005,1e-08,1e-08,1e-08
AA5xxx Card - 013K.docx,AA5xxx,013K,94.77499994,0.08,0.22,0.04,0.33,4.55,1e-08,1e-08,1e-08,0.005,1e-08,1e-08,1e-08,119.5,269.0,,24.0,0.8,DC,635.0,540/18000,1.0,18000.0,540.0,540.0,18000.0,1.0,99.6,40.0,340/7200,batch,1,7200,340.0,340.0,1,1,0,17.0,,,0,0,0,1,0,540°C > 5 hours,"Batch annealing, 340°C 2 hours",5.225000069999999,1,100.0,1e-08,0.08,0.22,0.04,0.33,4.55,1e-08,1e-08,1e-08,0.005,1e-08,1e-08,1e-08
AA5xxx Card - 013L.docx,AA5xxx,013L,94.77499994,0.08,0.22,0.04,0.33,4.55,1e-08,1e-08,1e-08,0.005,1e-08,1e-08,1e-08,118.1,273.0,,24.4,0.7,DC,635.0,540/18000,1.0,18000.0,540.0,540.0,18000.0,1.0,99.6,35.0,340/7200,batch,1,7200,340.0,340.0,1,1,0,21.3,,,0,0,0,1,0,540°C > 5 hours,"Batch annealing, 340°C 2 hours",5.225000069999999,1,100.0,1e-08,0.08,0.22,0.04,0.33,4.55,1e-08,1e-08,1e-08,0.005,1e-08,1e-08,1e-08
AA5xxx Card - 013M.docx,AA5xxx,013M,94.77499994,0.08,0.22,0.04,0.33,4.55,1e-08,1e-08,1e-08,0.005,1e-08,1e-08,1e-08,117.9,271.0,,25.2,0.7,DC,635.0,540/18000,1.0,18000.0,540.0,540.0,18000.0,1.0,99.6,34.0,340/7200,batch,1,7200,340.0,340.0,1,1,0,21.8,,,0,0,0,1,0,540°C > 5 hours,"Batch annealing, 340°C 2 hours",5.225000069999999,1,100.0,1e-08,0.08,0.22,0.04,0.33,4.55,1e-08,1e-08,1e-08,0.005,1e-08,1e-08,1e-08
AA5xxx Card - 013N.docx,AA5xxx,013N,94.77499994,0.08,0.22,0.04,0.33,4.55,1e-08,1e-08,1e-08,0.005,1e-08,1e-08,1e-08,124.8,275.0,,23.8,,DC,635.0,540/18000,1.0,18000.0,540.0,540.0,18000.0,1.0,99.6,35.0,340/7200,batch,1,7200,340.0,340.0,1,1,0,22.0,,2.8,0,0,0,1,1,540°C > 5 hours,"Batch annealing, 340°C 2 hours",5.225000069999999,1,100.0,1e-08,0.08,0.22,0.04,0.33,4.55,1e-08,1e-08,1e-08,0.005,1e-08,1e-08,1e-08
AA5xxx Card - 014A.docx,AA5xxx,014A,94.88499994,0.06,0.23,0.06,0.3,4.46,1e-08,1e-08,1e-08,0.005,1e-08,1e-08,1e-08,110.0,255.0,,25.0,0.5,DC,635.0,540/18000,1.0,18000.0,540.0,540.0,18000.0,1.0,99.3,17.5,400/600,flash,1,600,400.0,399.99999999999994,1,0,1,30.5,,3.4,0,0,0,1,0,540°C > 5 hours,"flash annealing, 400°C 10 minutes",5.11500007,1,100.0,1e-08,0.06,0.23,0.06,0.3,4.46,1e-08,1e-08,1e-08,0.005,1e-08,1e-08,1e-08
AA5xxx Card - 014B.docx,AA5xxx,014B,94.88499994,0.06,0.23,0.06,0.3,4.46,1e-08,1e-08,1e-08,0.005,1e-08,1e-08,1e-08,130.0,279.0,,24.0,0.8,DC,635.0,540/18000,1.0,18000.0,540.0,540.0,18000.0,1.0,99.3,36.5,400/600,flash,1,600,400.0,399.99999999999994,1,0,1,17.6,,2.6,0,0,0,1,0,540°C > 5 hours,"flash annealing, 400°C 10 minutes",5.11500007,1,100.0,1e-08,0.06,0.23,0.06,0.3,4.46,1e-08,1e-08,1e-08,0.005,1e-08,1e-08,1e-08
AA5xxx Card - 014C.docx,AA5xxx,014C,94.88499994,0.06,0.23,0.06,0.3,4.46,1e-08,1e-08,1e-08,0.005,1e-08,1e-08,1e-08,135.0,282.0,,24.0,1.0,DC,635.0,540/18000,1.0,18000.0,540.0,540.0,18000.0,1.0,99.3,50.0,400/600,flash,1,600,400.0,399.99999999999994,1,0,1,13.8,,2.6,0,0,0,1,0,540°C > 5 hours,"flash annealing, 400°C 10 minutes",5.11500007,1,100.0,1e-08,0.06,0.23,0.06,0.3,4.46,1e-08,1e-08,1e-08,0.005,1e-08,1e-08,1e-08
AA5xxx Card - 014D.docx,AA5xxx,014D,94.88499994,0.06,0.23,0.06,0.3,4.46,1e-08,1e-08,1e-08,0.005,1e-08,1e-08,1e-08,152.0,297.0,,23.0,1.2,DC,635.0,540/18000,1.0,18000.0,540.0,540.0,18000.0,1.0,99.3,73.0,400/600,flash,1,600,400.0,399.99999999999994,1,0,1,9.6,,2.8,0,0,0,1,0,540°C > 5 hours,"flash annealing, 400°C 10 minutes",5.11500007,1,100.0,1e-08,0.06,0.23,0.06,0.3,4.46,1e-08,1e-08,1e-08,0.005,1e-08,1e-08,1e-08
AA5xxx Card - 015A.docx,AA5xxx,015A,93.09499993,0.1,0.2,1e-08,0.6,6.0,1e-08,1e-08,1e-08,0.005,1e-08,1e-08,1e-08,217.5,388.8,,24.5,2.0,DC,406.4,525/18000,1.0,18000.0,525.0,525.0,18000.0,1.0,97.5,90.0,400/3600,flash,1,3600,400.0,400.0,1,0,1,5.6,,,0,0,0,1,0,525°C > 5 hours,"flash annealing, 400°C 1 hour",6.90500008,1,100.0,1e-08,0.1,0.2,1e-08,0.6,6.0,1e-08,1e-08,1e-08,0.005,1e-08,1e-08,1e-08
AA5xxx Card - 015B.docx,AA5xxx,015B,93.09499993,0.1,0.2,1e-08,0.6,6.0,1e-08,1e-08,1e-08,0.005,1e-08,1e-08,1e-08,189.0,351.0,,24.5,2.0,DC,406.4,525/18000,1.0,18000.0,525.0,525.0,18000.0,1.0,97.5,90.0,450/3600,flash,1,3600,450.0,450.0,1,0,1,6.0,,,0,0,0,1,0,525°C > 5 hours,"flash annealing, 450°C 1 hour",6.90500008,1,100.0,1e-08,0.1,0.2,1e-08,0.6,6.0,1e-08,1e-08,1e-08,0.005,1e-08,1e-08,1e-08
AA5xxx Card - 015C.docx,AA5xxx,015C,93.09499993,0.1,0.2,1e-08,0.6,6.0,1e-08,1e-08,1e-08,0.005,1e-08,1e-08,1e-08,164.0,309.0,,24.0,2.0,DC,406.4,525/18000,1.0,18000.0,525.0,525.0,18000.0,1.0,97.5,90.0,500/3600,flash,1,3600,500.0,500.0,1,0,1,6.9,,,0,0,0,1,0,525°C > 5 hours,"flash annealing, 500°C 1 hour",6.90500008,1,100.0,1e-08,0.1,0.2,1e-08,0.6,6.0,1e-08,1e-08,1e-08,0.005,1e-08,1e-08,1e-08
AA5xxx Card - 015D.docx,AA5xxx,015D,93.09499993,0.1,0.2,1e-08,0.6,6.0,1e-08,1e-08,1e-08,0.005,1e-08,1e-08,1e-08,142.5,289.0,,24.4,1.0,DC,406.4,525/18000,1.0,18000.0,525.0,525.0,18000.0,1.0,97.5,90.0,525/3600,flash,1,3600,525.0,525.0,1,0,1,7.4,,,0,0,0,1,0,525°C > 5 hours,"flash annealing, 525°C 1 hour",6.90500008,1,100.0,1e-08,0.1,0.2,1e-08,0.6,6.0,1e-08,1e-08,1e-08,0.005,1e-08,1e-08,1e-08
