Repository: Enwin-A/Alloy_GP

# Alloy_GP
Genetic programming for alloy design

File: OG_dataset_cards_all_one_row_cleaned.csv (part 1 of 2)
file_name,alloy,card,Al,Si,Fe,Cu,Mn,Mg,Cr,Ni,Zn,Ti,Zr,Sc,Other,YS (MPa),UTS (MPa),Uniform EL (percentage),Fracture EL (percentage),YPE (percentage),Casting,Ingot thickness,Homogenization (Celsius/Minutes),Hot rolling reduction (percentage),Cold rolling reduction (percentage),Recrystallization annealing (Celsius/Minutes),Mean grain size (µm),Secondary phase particle size and density,Crystallographic texture,,,,,,
AA5xxx Card - 001A.docx,AA5xxx,001A,1.00E-08,0.06,0.19,1.00E-08,0.26,3.08,1.00E-08,1.00E-08,1.00E-08,0.005,1.00E-08,1.00E-08,1.00E-08,110,225,,20,1.2,DC,635,540°C > 5 hours,99.6,55,"Batch annealing, 350°C 2 hours",14.4,N/A,3.69,,,,,,
AA5xxx Card - 001B.docx,AA5xxx,001B,1.00E-08,0.06,0.19,1.00E-08,0.26,3.08,1.00E-08,1.00E-08,1.00E-08,0.005,1.00E-08,1.00E-08,1.00E-08,110,235,,20,1.1,DC,635,540°C > 5 hours,99.6,55,"Batch annealing, 350°C 2 hours",12.1,N/A,0.83,,,,,,
AA5xxx Card - 001C.docx,AA5xxx,001C,1.00E-08,0.06,0.19,1.00E-08,0.26,3.08,1.00E-08,1.00E-08,1.00E-08,0.005,1.00E-08,1.00E-08,1.00E-08,105,230,,20,1.4,DC,635,540°C > 5 hours,99.6,55,"Batch annealing, 350°C 2 hours",14.4,N/A,4.98,,,,,,
AA5xxx Card - 001D.docx,AA5xxx,001D,1.00E-08,0.06,0.19,1.00E-08,0.26,3.08,1.00E-08,1.00E-08,1.00E-08,0.005,1.00E-08,1.00E-08,1.00E-08,100,224,,19.5,1.2,DC,635,540°C > 5 hours,99.6,55,"Batch annealing, 350°C 2 hours",12.9,N/A,4.39,,,,,,
AA5xxx Card - 001E.docx,AA5xxx,001E,1.00E-08,0.06,0.19,1.00E-08,0.26,3.08,1.00E-08,1.00E-08,1.00E-08,0.005,1.00E-08,1.00E-08,1.00E-08,95,220,,20.5,0.9,DC,635,540°C > 5 hours,99.6,55,"Batch annealing, 350°C 2 hours",18.7,N/A,4.72,,,,,, 
AA5xxx Card - 001F.docx,AA5xxx,001F,1.00E-08,0.06,0.19,1.00E-08,0.26,3.08,1.00E-08,1.00E-08,1.00E-08,0.005,1.00E-08,1.00E-08,1.00E-08,102,226,,20.5,1,DC,635,540°C > 5 hours,99.6,55,"Batch annealing, 350°C 2 hours",12.3,N/A,3.81,,,,,,
AA5xxx Card - 001G.docx,AA5xxx,001G,1.00E-08,0.06,0.19,1.00E-08,0.26,3.08,1.00E-08,1.00E-08,1.00E-08,0.005,1.00E-08,1.00E-08,1.00E-08,95,220,,20,0.9,DC,635,540°C > 5 hours,99.6,55,"Batch annealing, 350°C 2 hours",16.3,N/A,3.39,,,,,,
AA5xxx Card - 002A.docx,AA5xxx,002A,1.00E-08,0.06,0.19,1.00E-08,0.26,3.08,1.00E-08,1.00E-08,1.00E-08,0.005,1.00E-08,1.00E-08,1.00E-08,225.5,276.4,9.3,9.3,0,DC,635,540°C > 5 hours,99.6,86,"Flash annealing, 250°C 1 hour",2,N/A,N/A,,,,,,
AA5xxx Card - 002B.docx,AA5xxx,002B,1.00E-08,0.06,0.19,1.00E-08,0.26,3.08,1.00E-08,1.00E-08,1.00E-08,0.005,1.00E-08,1.00E-08,1.00E-08,121.6,231,15.1,17.3,1,DC,635,540°C > 5 hours,99.6,86,"Flash annealing, 275°C 1 hour",6.5,N/A,N/A,,,,,,
AA5xxx Card - 002C.docx,AA5xxx,002C,1.00E-08,0.06,0.19,1.00E-08,0.26,3.08,1.00E-08,1.00E-08,1.00E-08,0.005,1.00E-08,1.00E-08,1.00E-08,117.7,227.7,17.2,18.8,2,DC,635,540°C > 5 hours,99.6,86,"Flash annealing, 300°C 1 hour",7.3,N/A,N/A,,,,,,
AA5xxx Card - 002D.docx,AA5xxx,002D,1.00E-08,0.06,0.19,1.00E-08,0.26,3.08,1.00E-08,1.00E-08,1.00E-08,0.005,1.00E-08,1.00E-08,1.00E-08,115.8,229.5,21,22.8,2,DC,635,540°C > 5 hours,99.6,86,"Flash annealing, 350°C 1 hour",8.2,N/A,N/A,,,,,,
AA5xxx Card - 002E.docx,AA5xxx,002E,1.00E-08,0.06,0.19,1.00E-08,0.26,3.08,1.00E-08,1.00E-08,1.00E-08,0.005,1.00E-08,1.00E-08,1.00E-08,219.4,264.9,14.2,14.3,0,DC,635,540°C > 5 hours,99.6,96,"Flash annealing, 250°C 1 hour",2,N/A,N/A,,,,,,
AA5xxx Card - 002F.docx,AA5xxx,002F,1.00E-08,0.06,0.19,1.00E-08,0.26,3.08,1.00E-08,1.00E-08,1.00E-08,0.005,1.00E-08,1.00E-08,1.00E-08,119.7,224.8,17.3,18.3,2,DC,635,540°C > 5 hours,99.6,96,"Flash annealing, 300°C 1 hour",7.2,N/A,N/A,,,,,,
AA5xxx Card - 002G.docx,AA5xxx,002G,1.00E-08,0.06,0.19,1.00E-08,0.26,3.08,1.00E-08,1.00E-08,1.00E-08,0.005,1.00E-08,1.00E-08,1.00E-08,114.5,224.7,21.1,21.1,2,DC,635,540°C > 5 hours,99.6,96,"Flash annealing, 350°C 1 hour",7.8,N/A,N/A,,,,,,
AA5xxx Card - 003A.docx,AA5xxx,003A,1.00E-08,0.06,0.19,1.00E-08,0.26,3.08,1.00E-08,1.00E-08,1.00E-08,0.005,1.00E-08,1.00E-08,1.00E-08,96.18,222.72,24.17,27.52,0.5,DC,635,540°C > 5 hours,99.2,50,"Batch annealing, 350°C 2 hours",27.4,N/A,5,,,,,,
AA5xxx Card - 003B.docx,AA5xxx,003B,1.00E-08,0.06,0.19,1.00E-08,0.26,3.08,1.00E-08,1.00E-08,1.00E-08,0.005,1.00E-08,1.00E-08,1.00E-08,88.57,220.73,19.16,23.13,0.8,DC,635,540°C > 5 hours,99.2,0,"direct hot rolled to gauge, exit temperature ~ 340°C.",26.6,N/A,17,,,,,,
AA5xxx Card - 003C.docx,AA5xxx,003C,1.00E-08,0.06,0.19,1.00E-08,0.26,3.08,1.00E-08,1.00E-08,1.00E-08,0.005,1.00E-08,1.00E-08,1.00E-08,98.8,223.8,20.4,24.2,1,DC,635,540°C > 5 hours,99.2,47,"Batch annealing, 350°C 2 hours",17.3,N/A,3.7,,,,,,
AA5xxx Card - 003D.docx,AA5xxx,003D,1.00E-08,0.06,0.19,1.00E-08,0.26,3.08,1.00E-08,1.00E-08,1.00E-08,0.005,1.00E-08,1.00E-08,1.00E-08,101.45,220.67,20,23,1.5,DC,635,540°C > 5 hours,99.2,54,"Batch annealing, 350°C 2 hours",19.2,N/A,3.8,,,,,,
AA5xxx Card - 004A.docx,AA5xxx,004A,1.00E-08,0.1,0.2,1.00E-08,0.7,4.4,0.15,1.00E-08,1.00E-08,0.005,1.00E-08,1.00E-08,1.00E-08,165,311.1,,20.5,,DC,635,525°C > 5 hours,99.4,75,400°C 1 hour,4.9,N/A,,,,,,,
AA5xxx Card - 004B.docx,AA5xxx,004B,1.00E-08,0.1,0.2,1.00E-08,0.7,4.4,0.15,1.00E-08,1.00E-08,0.005,1.00E-08,1.00E-08,1.00E-08,159.6,306.5,,22.9,,DC,635,525°C > 5 hours,99.4,75,450°C 1 hour,5.4,N/A,,,,,,,
AA5xxx Card - 004C.docx,AA5xxx,004C,1.00E-08,0.1,0.2,1.00E-08,0.7,4.4,0.15,1.00E-08,1.00E-08,0.005,1.00E-08,1.00E-08,1.00E-08,153.1,306.6,,24.6,,DC,635,525°C > 5 hours,99.4,75,500°C 1 hour,6.5,N/A,,,,,,,
AA5xxx Card - 004D.docx,AA5xxx,004D,1.00E-08,0.1,0.2,1.00E-08,0.7,4.4,0.15,1.00E-08,1.00E-08,0.005,1.00E-08,1.00E-08,1.00E-08,131.8,286.3,,23.5,,DC,635,525°C > 5 hours,99.4,75,550°C 1 hour,11.1,N/A,,,,,,,
AA5xxx Card - 005A.docx,AA5xxx,005A,1.00E-08,0.1,0.2,1.00E-08,0.1,2,1.00E-08,1.00E-08,1.00E-08,0.005,1.00E-08,1.00E-08,1.00E-08,70,160,,18,1.5,DC,635,525°C > 5 hours,99.4,75,"batch annealing, 350°C 2 hours",50,N/A,,,,,,,
AA5xxx Card - 005B.docx,AA5xxx,005B,1.00E-08,0.1,0.2,1.00E-08,0.1,3,1.00E-08,1.00E-08,1.00E-08,0.005,1.00E-08,1.00E-08,1.00E-08,90,195,,21,2,DC,635,525°C > 5 hours,99,75,"batch annealing, 350°C 2 hours",20.8,N/A,,,,,,,
AA5xxx Card - 005C.docx,AA5xxx,005C,1.00E-08,0.1,0.2,1.00E-08,0.1,4,1.00E-08,1.00E-08,1.00E-08,0.005,1.00E-08,1.00E-08,1.00E-08,110,230,,22.5,2.5,DC,635,525°C > 5 hours,99,75,"batch annealing, 350°C 2 hours",10.5,N/A,,,,,,,
AA5xxx Card - 005D.docx,AA5xxx,005D,1.00E-08,0.1,0.2,1.00E-08,0.1,5,1.00E-08,1.00E-08,1.00E-08,0.005,1.00E-08,1.00E-08,1.00E-08,130,270,,24,2,DC,635,525°C > 5 hours,99,75,"batch annealing, 350°C 2 hours",17,N/A,,,,,,,
AA5xxx Card - 005E.docx,AA5xxx,005E,1.00E-08,0.1,0.2,1.00E-08,0.1,6,1.00E-08,1.00E-08,1.00E-08,0.005,1.00E-08,1.00E-08,1.00E-08,135,280,,26,2,DC,635,525°C > 5 hours,99,75,"batch annealing, 350°C 2 hours",22,N/A,,,,,,,
AA5xxx Card - 006A.docx,AA5xxx,006A,1.00E-08,0.06,0.19,1.00E-08,0.26,3.08,1.00E-08,1.00E-08,1.00E-08,0.005,1.00E-08,1.00E-08,1.00E-08,75,215,,26,0,DC,635,540°C > 5 hours,99.6,20,"Batch annealing, 350°C 2 hours",37.5,N/A,,,,,,,
AA5xxx Card - 006B.docx,AA5xxx,006B,1.00E-08,0.06,0.19,1.00E-08,0.26,3.08,1.00E-08,1.00E-08,1.00E-08,0.005,1.00E-08,1.00E-08,1.00E-08,78,215,,25,0,DC,635,540°C > 5 hours,99.6,26,"Batch annealing, 350°C 2 hours",36.5,N/A,,,,,,,
AA5xxx Card - 006C.docx,AA5xxx,006C,1.00E-08,0.06,0.19,1.00E-08,0.26,3.08,1.00E-08,1.00E-08,1.00E-08,0.005,1.00E-08,1.00E-08,1.00E-08,80,215,,24,0.3,DC,635,540°C > 5 hours,99.6,38,"Batch annealing, 350°C 2 hours",32,N/A,,,,,,,
AA5xxx Card - 006D.docx,AA5xxx,006D,1.00E-08,0.06,0.19,1.00E-08,0.26,3.08,1.00E-08,1.00E-08,1.00E-08,0.005,1.00E-08,1.00E-08,1.00E-08,84,216,,23,0.6,DC,635,540°C > 5 hours,99.6,43,"Batch annealing, 350°C 2 hours",26,N/A,,,,,,,
AA5xxx Card - 006E.docx,AA5xxx,006E,1.00E-08,0.06,0.19,1.00E-08,0.26,3.08,1.00E-08,1.00E-08,1.00E-08,0.005,1.00E-08,1.00E-08,1.00E-08,86.5,217.5,,21.8,0.7,DC,635,540°C > 5 hours,99.6,54,"Batch annealing, 350°C 2 hours",22.5,N/A,,,,,,,
AA5xxx Card - 006F.docx,AA5xxx,006F,1.00E-08,0.06,0.19,1.00E-08,0.26,3.08,1.00E-08,1.00E-08,1.00E-08,0.005,1.00E-08,1.00E-08,1.00E-08,93,218,,21,1,DC,635,540°C > 5 hours,99.6,71,"Batch annealing, 350°C 2 hours",18,N/A,,,,,,,
AA5xxx Card - 007A.docx,AA5xxx,007A,1.00E-08,0.06,0.19,1.00E-08,0.26,3.08,1.00E-08,1.00E-08,1.00E-08,0.005,1.00E-08,1.00E-08,1.00E-08,74,214,,25,0,DC,635,540°C > 5 hours,99.6,18,"Batch annealing, 340°C 2 hours",39.1,N/A,,,,,,,
AA5xxx Card - 007B.docx,AA5xxx,007B,1.00E-08,0.06,0.19,1.00E-08,0.26,3.08,1.00E-08,1.00E-08,1.00E-08,0.005,1.00E-08,1.00E-08,1.00E-08,80,218,,25,0.1,DC,635,540°C > 5 hours,99.6,26,"Batch annealing, 340°C 2 hours",36.7,N/A,,,,,,,
AA5xxx Card - 007C.docx,AA5xxx,007C,1.00E-08,0.06,0.19,1.00E-08,0.26,3.08,1.00E-08,1.00E-08,1.00E-08,0.005,1.00E-08,1.00E-08,1.00E-08,78,210,,22,0.3,DC,635,540°C > 5 hours,99.6,40,"Batch annealing, 340°C 2 hours",28.3,N/A,,,,,,,
AA5xxx Card - 007D.docx,AA5xxx,007D,1.00E-08,0.06,0.19,1.00E-08,0.26,3.08,1.00E-08,1.00E-08,1.00E-08,0.005,1.00E-08,1.00E-08,1.00E-08,82,212,,22.3,0.6,DC,635,540°C > 5 hours,99.6,42,"Batch annealing, 340°C 2 hours",25.5,N/A,,,,,,,
AA5xxx Card - 007E.docx,AA5xxx,007E,1.00E-08,0.06,0.19,1.00E-08,0.26,3.08,1.00E-08,1.00E-08,1.00E-08,0.005,1.00E-08,1.00E-08,1.00E-08,92,220,,21.5,0.8,DC,635,540°C > 5 hours,99.6,60,"Batch annealing, 340°C 2 hours",20.7,N/A,,,,,,,
AA5xxx Card - 008A.docx,AA5xxx,008A,1.00E-08,0.08,0.22,0.04,0.33,4.55,1.00E-08,1.00E-08,1.00E-08,0.005,1.00E-08,1.00E-08,1.00E-08,118,263,,25,0.8,DC,635,540°C > 5 hours,99.6,30,"Batch annealing, 340°C 2 hours",21.6,N/A,,,,,,,
AA5xxx Card - 008B.docx,AA5xxx,008B,1.00E-08,0.08,0.22,0.04,0.33,4.55,1.00E-08,1.00E-08,1.00E-08,0.005,1.00E-08,1.00E-08,1.00E-08,126,271,,23.5,0.8,DC,635,540°C > 5 hours,99.6,32,"Batch annealing, 340°C 2 hours",21,N/A,,,,,,,
AA5xxx Card - 008C.docx,AA5xxx,008C,1.00E-08,0.08,0.22,0.04,0.33,4.55,1.00E-08,1.00E-08,1.00E-08,0.005,1.00E-08,1.00E-08,1.00E-08,117.5,262,,24,0.8,DC,635,540°C > 5 hours,99.6,35,"Batch annealing, 340°C 2 hours",18.4,N/A,,,,,,,
AA5xxx Card - 008D.docx,AA5xxx,008D,1.00E-08,0.08,0.22,0.04,0.33,4.55,1.00E-08,1.00E-08,1.00E-08,0.005,1.00E-08,1.00E-08,1.00E-08,132,276,,24,0.8,DC,635,540°C > 5 hours,99.6,35,"Batch annealing, 340°C 2 hours",17.1,N/A,,,,,,,
AA5xxx Card - 008E.docx,AA5xxx,008E,1.00E-08,0.08,0.22,0.04,0.33,4.55,1.00E-08,1.00E-08,1.00E-08,0.005,1.00E-08,1.00E-08,1.00E-08,134.5,285,,24,1.2,DC,635,540°C > 5 hours,99.6,50,"Batch annealing, 340°C 2 hours",14.6,N/A,,,,,,,
AA5xxx Card - 008F.docx,AA5xxx,008F,1.00E-08,0.08,0.22,0.04,0.33,4.55,1.00E-08,1.00E-08,1.00E-08,0.005,1.00E-08,1.00E-08,1.00E-08,135,280,,24,1.5,DC,635,540°C > 5 hours,99.6,60,"Batch annealing, 340°C 2 hours",13.5,N/A,,,,,,,
AA5xxx Card - 008G.docx,AA5xxx,008G,1.00E-08,0.08,0.22,0.04,0.33,4.55,1.00E-08,1.00E-08,1.00E-08,0.005,1.00E-08,1.00E-08,1.00E-08,145,290,,23,1.5,DC,635,540°C > 5 hours,99.6,65,"Batch annealing, 340°C 2 hours",12.9,N/A,,,,,,,
AA5xxx Card - 008H.docx,AA5xxx,008H,1.00E-08,0.08,0.22,0.04,0.33,4.55,1.00E-08,1.00E-08,1.00E-08,0.005,1.00E-08,1.00E-08,1.00E-08,142,290,,23.8,1.5,DC,635,540°C > 5 hours,99.6,68,"Batch annealing, 340°C 2 hours",12.4,N/A,,,,,,,
AA5xxx Card - 008I.docx,AA5xxx,008I,1.00E-08,0.08,0.22,0.04,0.33,4.55,1.00E-08,1.00E-08,1.00E-08,0.005,1.00E-08,1.00E-08,1.00E-08,144,298,,23.8,1.5,DC,635,540°C > 5 hours,99.6,70,"Batch annealing, 340°C 2 hours",11.9,N/A,,,,,,,
AA5xxx Card - 008J.docx,AA5xxx,008J,1.00E-08,0.08,0.22,0.04,0.33,4.55,1.00E-08,1.00E-08,1.00E-08,0.005,1.00E-08,1.00E-08,1.00E-08,150,295,,22,2,DC,635,540°C > 5 hours,99.6,65,"Batch annealing, 340°C 2 hours",11.1,N/A,,,,,,,
AA5xxx Card - 008K.docx,AA5xxx,008K,1.00E-08,0.08,0.22,0.04,0.33,4.55,1.00E-08,1.00E-08,1.00E-08,0.005,1.00E-08,1.00E-08,1.00E-08,152,196,,21.8,1.5,DC,635,540°C > 5 hours,99.6,65,"Batch annealing, 340°C 2 hours",10.4,N/A,,,,,,,
AA5xxx Card - 008L.docx,AA5xxx,008L,1.00E-08,0.08,0.22,0.04,0.33,4.55,1.00E-08,1.00E-08,1.00E-08,0.005,1.00E-08,1.00E-08,1.00E-08,150,198,,21.8,1.5,DC,635,540°C > 5 hours,99.6,67,"Batch annealing, 340°C 2 hours",9.8,N/A,,,,,,,
AA5xxx Card - 008M.docx,AA5xxx,008M,1.00E-08,0.08,0.22,0.04,0.33,4.55,1.00E-08,1.00E-08,1.00E-08,0.005,1.00E-08,1.00E-08,1.00E-08,155,300,,21.5,1.5,DC,635,540°C > 5 hours,99.6,64,"Batch annealing, 340°C 2 hours",9.87,N/A,,,,,,,
AA5xxx Card - 008N.docx,AA5xxx,008N,1.00E-08,0.08,0.22,0.04,0.33,4.55,1.00E-08,1.00E-08,1.00E-08,0.005,1.00E-08,1.00E-08,1.00E-08,155,202,,22,1.8,DC,635,540°C > 5 hours,99.6,70,"Batch annealing, 340°C 2 hours",9.3,N/A,,,,,,,
AA5xxx Card - 009A.docx,AA5xxx,009A,1.00E-08,0.06,0.19,1.00E-08,0.26,3.08,1.00E-08,1.00E-08,1.00E-08,0.005,1.00E-08,1.00E-08,1.00E-08,80,220,,26,0,DC,635,540°C > 5 hours,99.6,20,"Batch annealing, 340°C 2 hours",39.1,N/A,,,,,,,
AA5xxx Card - 009B.docx,AA5xxx,009B,1.00E-08,0.06,0.19,1.00E-08,0.26,3.08,1.00E-08,1.00E-08,1.00E-08,0.005,1.00E-08,1.00E-08,1.00E-08,85,225,,24,0.4,DC,635,540°C > 5 hours,99.6,40,"Batch annealing, 340°C 2 hours",32.7,N/A,,,,,,,
AA5xxx Card - 009C.docx,AA5xxx,009C,1.00E-08,0.06,0.19,1.00E-08,0.26,3.08,1.00E-08,1.00E-08,1.00E-08,0.005,1.00E-08,1.00E-08,1.00E-08,87.5,227,,24,0.4,DC,635,540°C > 5 hours,99.6,45,"Batch annealing, 340°C 2 hours",29.5,N/A,,,,,,,
AA5xxx Card - 009D.docx,AA5xxx,009D,1.00E-08,0.06,0.19,1.00E-08,0.26,3.08,1.00E-08,1.00E-08,1.00E-08,0.005,1.00E-08,1.00E-08,1.00E-08,92,225,,23,0.6,DC,635,540°C > 5 hours,99.6,54,"Batch annealing, 340°C 2 hours",24,N/A,,,,,,,
AA5xxx Card - 009E.docx,AA5xxx,009E,1.00E-08,0.06,0.19,1.00E-08,0.26,3.08,1.00E-08,1.00E-08,1.00E-08,0.005,1.00E-08,1.00E-08,1.00E-08,93,228,,23,0.7,DC,635,540°C > 5 hours,99.6,50,"Batch annealing, 340°C 2 hours",23.6,N/A,,,,,,,
AA5xxx Card - 010A.docx,AA5xxx,010A,1.00E-08,0.06,0.19,1.00E-08,0.26,3.68,1.00E-08,1.00E-08,1.00E-08,0.005,1.00E-08,1.00E-08,1.00E-08,87.5,229,,25,0,DC,635,540°C > 5 hours,99.6,20,"Batch annealing, 340°C 2 hours",39.1,N/A,,,,,,,
AA5xxx Card - 010B.docx,AA5xxx,010B,1.00E-08,0.06,0.19,1.00E-08,0.26,3.68,1.00E-08,1.00E-08,1.00E-08,0.005,1.00E-08,1.00E-08,1.00E-08,91.5,233,,24,0.5,DC,635,540°C > 5 hours,99.6,40,"Batch annealing, 340°C 2 hours",32.7,N/A,,,,,,,
AA5xxx Card - 010C.docx,AA5xxx,010C,1.00E-08,0.06,0.19,1.00E-08,0.26,3.68,1.00E-08,1.00E-08,1.00E-08,0.005,1.00E-08,1.00E-08,1.00E-08,95,235,,24,0.4,DC,635,540°C > 5 hours,99.6,45,"Batch annealing, 340°C 2 hours",29.5,N/A,,,,,,,
AA5xxx Card - 010D.docx,AA5xxx,010D,1.00E-08,0.06,0.19,1.00E-08,0.26,3.68,1.00E-08,1.00E-08,1.00E-08,0.005,1.00E-08,1.00E-08,1.00E-08,99,235,,24,0.8,DC,635,540°C > 5 hours,99.6,54,"Batch annealing, 340°C 2 hours",24,N/A,,,,,,,
AA5xxx Card - 010E.docx,AA5xxx,010E,1.00E-08,0.06,0.19,1.00E-08,0.26,3.68,1.00E-08,1.00E-08,1.00E-08,0.005,1.00E-08,1.00E-08,1.00E-08,102,240,,23,0.7,DC,635,540°C > 5 hours,99.6,55,"Batch annealing, 340°C 2 hours",23.6,N/A,,,,,,,
AA5xxx Card - 011A.docx,AA5xxx,011A,1.00E-08,0.06,0.19,1.00E-08,0.31,3.68,1.00E-08,1.00E-08,1.00E-08,0.005,1.00E-08,1.00E-08,1.00E-08,93,235,,25,0,DC,635,540°C > 5 hours,99.6,18,"Batch annealing, 340°C 2 hours",39.1,N/A,,,,,,,
AA5xxx Card - 011B.docx,AA5xxx,011B,1.00E-08,0.06,0.19,1.00E-08,0.31,3.68,1.00E-08,1.00E-08,1.00E-08,0.005,1.00E-08,1.00E-08,1.00E-08,98,238,,23,0.7,DC,635,540°C > 5 hours,99.6,38,"Batch annealing, 340°C 2 hours",32.7,N/A,,,,,,,
AA5xxx Card - 011C.docx,AA5xxx,011C,1.00E-08,0.06,0.19,1.00E-08,0.31,3.68,1.00E-08,1.00E-08,1.00E-08,0.005,1.00E-08,1.00E-08,1.00E-08,102,238,,23.5,0.4,DC,635,540°C > 5 hours,99.6,40,"Batch annealing, 340°C 2 hours",29.5,N/A,,,,,,,
AA5xxx Card - 011D.docx,AA5xxx,011D,1.00E-08,0.06,0.19,1.00E-08,0.31,3.68,1.00E-08,1.00E-08,1.00E-08,0.005,1.00E-08,1.00E-08,1.00E-08,106,241,,23,0.8,DC,635,540°C > 5 hours,99.6,50,"Batch annealing, 340°C 2 hours",23.6,N/A,,,,,,,
AA5xxx Card - 011E.docx,AA5xxx,011E,1.00E-08,0.06,0.19,1.00E-08,0.31,3.68,1.00E-08,1.00E-08,1.00E-08,0.005,1.00E-08,1.00E-08,1.00E-08,107,250,,23,0.7,DC,635,540°C > 5 hours,99.6,50,"Batch annealing, 340°C 2 hours",23.6,N/A,,,,,,,
AA5xxx Card - 012A.docx,AA5xxx,012A,1.00E-08,0.06,0.19,1.00E-08,0.26,3.08,1.00E-08,1.00E-08,1.00E-08,0.005,1.00E-08,1.00E-08,1.00E-08,94,226,,21,0.9,DC,635,540°C > 5 hours,99.6,55,"Batch annealing, 340°C 2 hours",17.5,N/A,,,,,,,
AA5xxx Card - 012B.docx,AA5xxx,012B,1.00E-08,0.06,0.19,1.00E-08,0.26,3.08,1.00E-08,1.00E-08,1.00E-08,0.005,1.00E-08,1.00E-08,1.00E-08,90.2,223,,19.5,0.8,DC,635,540°C > 5 hours,99.6,70,"Batch annealing, 340°C 2 hours",18.5,N/A,,,,,,,
AA5xxx Card - 012C.docx,AA5xxx,012C,1.00E-08,0.06,0.19,1.00E-08,0.26,3.08,1.00E-08,1.00E-08,1.00E-08,0.005,1.00E-08,1.00E-08,1.00E-08,92,214,,21.8,0.8,DC,635,540°C > 5 hours,99.6,52,"Batch annealing, 340°C 2 hours",18.7,N/A,,,,,,,
AA5xxx Card - 012D.docx,AA5xxx,012D,1.00E-08,0.06,0.19,1.00E-08,0.26,3.08,1.00E-08,1.00E-08,1.00E-08,0.005,1.00E-08,1.00E-08,1.00E-08,87,218,,21.3,0.7,DC,635,540°C > 5 hours,99.6,54,"Batch annealing, 340°C 2 hours",22,N/A,,,,,,,
AA5xxx Card - 012E.docx,AA5xxx,012E,1.00E-08,0.06,0.19,1.00E-08,0.26,3.08,1.00E-08,1.00E-08,1.00E-08,0.005,1.00E-08,1.00E-08,1.00E-08,80,215,,23,0.4,DC,635,540°C > 5 hours,99.6,40,"Batch annealing, 340°C 2 hours",31,N/A,,,,,,,
AA5xxx Card - 012F.docx,AA5xxx,012F,1.00E-08,0.06,0.19,1.00E-08,0.26,3.08,1.00E-08,1.00E-08,1.00E-08,0.005,1.00E-08,1.00E-08,1.00E-08,75,215,,26,0,DC,635,540°C > 5 hours,99.6,26,"Batch annealing, 340°C 2 hours",37.3,N/A,,,,,,,
AA5xxx Card - 012G.docx,AA5xxx,012G,1.00E-08,0.06,0.19,1.00E-08,0.26,3.08,1.00E-08,1.00E-08,1.00E-08,0.005,1.00E-08,1.00E-08,1.00E-08,75,214,,25,0,DC,635,540°C > 5 hours,99.6,18,"Batch annealing, 340°C 2 hours",38.5,N/A,,,,,,,
AA5xxx Card - 013A.docx,AA5xxx,013A,1.00E-08,0.08,0.22,0.04,0.33,4.55,1.00E-08,1.00E-08,1.00E-08,0.005,1.00E-08,1.00E-08,1.00E-08,155.4,300,,23,1.3,DC,635,540°C > 5 hours,99.6,80,"Batch annealing, 340°C 2 hours",9.4,N/A,,,,,,,
AA5xxx Card - 013B.docx,AA5xxx,013B,1.00E-08,0.08,0.22,0.04,0.33,4.55,1.00E-08,1.00E-08,1.00E-08,0.005,1.00E-08,1.00E-08,1.00E-08,151,297,,22.5,1.2,DC,635,540°C > 5 hours,99.6,70,"Batch annealing, 340°C 2 hours",10,N/A,,,,,,,
AA5xxx Card - 013C.docx,AA5xxx,013C,1.00E-08,0.08,0.22,0.04,0.33,4.55,1.00E-08,1.00E-08,1.00E-08,0.005,1.00E-08,1.00E-08,1.00E-08,150,297,,24,1.2,DC,635,540°C > 5 hours,99.6,70,"Batch annealing, 340°C 2 hours",10.5,N/A,,,,,,,
AA5xxx Card - 013D.docx,AA5xxx,013D,1.00E-08,0.08,0.22,0.04,0.33,4.55,1.00E-08,1.00E-08,1.00E-08,0.005,1.00E-08,1.00E-08,1.00E-08,148,293,,22,,DC,635,540°C > 5 hours,99.6,70,"Batch annealing, 340°C 2 hours",11.2,N/A,,,,,,,
AA5xxx Card - 013E.docx,AA5xxx,013E,1.00E-08,0.08,0.22,0.04,0.33,4.55,1.00E-08,1.00E-08,1.00E-08,0.005,1.00E-08,1.00E-08,1.00E-08,147.5,295,,23.5,1.5,DC,635,540°C > 5 hours,99.6,72,"Batch annealing, 340°C 2 hours",11.5,N/A,,,,,,,
AA5xxx Card - 013F.docx,AA5xxx,013F,1.00E-08,0.08,0.22,0.04,0.33,4.55,1.00E-08,1.00E-08,1.00E-08,0.005,1.00E-08,1.00E-08,1.00E-08,146.5,296,,24.3,1.4,DC,635,540°C > 5 hours,99.6,70.5,"Batch annealing, 340°C 2 hours",12,N/A,,,,,,,
AA5xxx Card - 013G.docx,AA5xxx,013G,1.00E-08,0.08,0.22,0.04,0.33,4.55,1.00E-08,1.00E-08,1.00E-08,0.005,1.00E-08,1.00E-08,1.00E-08,147,294,,22.5,1.5,DC,635,540°C > 5 hours,99.6,68,"Batch annealing, 340°C 2 hours",12.5,N/A,,,,,,,
AA5xxx Card - 013H.docx,AA5xxx,013H,1.00E-08,0.08,0.22,0.04,0.33,4.55,1.00E-08,1.00E-08,1.00E-08,0.005,1.00E-08,1.00E-08,1.00E-08,136,286,,22.9,0.8,DC,635,540°C > 5 hours,99.6,60,"Batch annealing, 340°C 2 hours",13,N/A,,,,,,,
AA5xxx Card - 013I.docx,AA5xxx,013I,1.00E-08,0.08,0.22,0.04,0.33,4.55,1.00E-08,1.00E-08,1.00E-08,0.005,1.00E-08,1.00E-08,1.00E-08,145,299,,24.1,1,DC,635,540°C > 5 hours,99.6,65,"Batch annealing, 340°C 2 hours",13.5,N/A,,,,,,,
AA5xxx Card - 013J.docx,AA5xxx,013J,1.00E-08,0.08,0.22,0.04,0.33,4.55,1.00E-08,1.00E-08,1.00E-08,0.005,1.00E-08,1.00E-08,1.00E-08,134,281,,24.1,0.9,DC,635,540°C > 5 hours,99.6,50,"Batch annealing, 340°C 2 hours",14.4,N/A,,,,,,,
AA5xxx Card - 013K.docx,AA5xxx,013K,1.00E-08,0.08,0.22,0.04,0.33,4.55,1.00E-08,1.00E-08,1.00E-08,0.005,1.00E-08,1.00E-08,1.00E-08,119.5,269,,24,0.8,DC,635,540°C > 5 hours,99.6,40,"Batch annealing, 340°C 2 hours",17,N/A,,,,,,,
AA5xxx Card - 013L.docx,AA5xxx,013L,1.00E-08,0.08,0.22,0.04,0.33,4.55,1.00E-08,1.00E-08,1.00E-08,0.005,1.00E-08,1.00E-08,1.00E-08,118.1,273,,24.4,0.7,DC,635,540°C > 5 hours,99.6,35,"Batch annealing, 340°C 2 hours",21.3,N/A,,,,,,,
AA5xxx Card - 013M.docx,AA5xxx,013M,1.00E-08,0.08,0.22,0.04,0.33,4.55,1.00E-08,1.00E-08,1.00E-08,0.005,1.00E-08,1.00E-08,1.00E-08,117.9,271,,25.2,0.7,DC,635,540°C > 5 hours,99.6,34,"Batch annealing, 340°C 2 hours",21.8,N/A,,,,,,,
AA5xxx Card - 013N.docx,AA5xxx,013N,1.00E-08,0.08,0.22,0.04,0.33,4.55,1.00E-08,1.00E-08,1.00E-08,0.005,1.00E-08,1.00E-08,1.00E-08,124.8,275,,23.8,,DC,635,540°C > 5 hours,99.6,35,"Batch annealing, 340°C 2 hours",22,N/A,2.8,,,,,,
AA5xxx Card - 014A.docx,AA5xxx,014A,1.00E-08,0.06,0.23,0.06,0.3,4.46,1.00E-08,1.00E-08,1.00E-08,0.005,1.00E-08,1.00E-08,1.00E-08,110,255,,25,0.5,DC,635,540°C > 5 hours,99.3,17.5,"flash annealing, 400°C 10 minutes",30.5,N/A,3.4,,,,,,
AA5xxx Card - 014B.docx,AA5xxx,014B,1.00E-08,0.06,0.23,0.06,0.3,4.46,1.00E-08,1.00E-08,1.00E-08,0.005,1.00E-08,1.00E-08,1.00E-08,130,279,,24,0.8,DC,635,540°C > 5 hours,99.3,36.5,"flash annealing, 400°C 10 minutes",17.6,N/A,2.6,,,,,,
AA5xxx Card - 014C.docx,AA5xxx,014C,1.00E-08,0.06,0.23,0.06,0.3,4.46,1.00E-08,1.00E-08,1.00E-08,0.005,1.00E-08,1.00E-08,1.00E-08,135,282,,24,1,DC,635,540°C > 5 hours,99.3,50,"flash annealing, 400°C 10 minutes",13.8,N/A,2.6,,,,,,
AA5xxx Card - 014D.docx,AA5xxx,014D,1.00E-08,0.06,0.23,0.06,0.3,4.46,1.00E-08,1.00E-08,1.00E-08,0.005,1.00E-08,1.00E-08,1.00E-08,152,297,,23,1.2,DC,635,540°C > 5 hours,99.3,73,"flash annealing, 400°C 10 minutes",9.6,N/A,2.8,,,,,,
AA5xxx Card - 015A.docx,AA5xxx,015A,1.00E-08,0.1,0.2,1.00E-08,0.6,6,1.00E-08,1.00E-08,1.00E-08,0.005,1.00E-08,1.00E-08,1.00E-08,217.5,388.8,,24.5,2,DC,406.4,525°C > 5 hours,97.5,90,"flash annealing, 400°C 1 hour",5.6,N/A,,,,,,,
AA5xxx Card - 015B.docx,AA5xxx,015B,1.00E-08,0.1,0.2,1.00E-08,0.6,6,1.00E-08,1.00E-08,1.00E-08,0.005,1.00E-08,1.00E-08,1.00E-08,189,351,,24.5,2,DC,406.4,525°C > 5 hours,97.5,90,"flash annealing, 450°C 1 hour",6,N/A,,,,,,,
AA5xxx Card - 015C.docx,AA5xxx,015C,1.00E-08,0.1,0.2,1.00E-08,0.6,6,1.00E-08,1.00E-08,1.00E-08,0.005,1.00E-08,1.00E-08,1.00E-08,164,309,,24,2,DC,406.4,525°C > 5 hours,97.5,90,"flash annealing, 500°C 1 hour",6.9,N/A,,,,,,,
AA5xxx Card - 015D.docx,AA5xxx,015D,1.00E-08,0.1,0.2,1.00E-08,0.6,6,1.00E-08,1.00E-08,1.00E-08,0.005,1.00E-08,1.00E-08,1.00E-08,142.5,289,,24.4,1,DC,406.4,525°C > 5 hours,97.5,90,"flash annealing, 525°C 1 hour",7.4,N/A,,,,,,,
AA5xxx Card - 016A.docx,AA5xxx,016A,1.00E-08,0.1,0.25,1.00E-08,1.00E-08,2.2,1.00E-08,1.00E-08,1.00E-08,0.005,1.00E-08,1.00E-08,1.00E-08,90,190,,25,,DC,635,525°C > 5 hours,99,75,"batch annealing, 350°C 2 hours",40,N/A,,,,,,,
AA5xxx Card - 017A.docx,AA5xxx,017A,1.00E-08,0.08,0.2,1.00E-08,0.45,4.5,1.00E-08,1.00E-08,1.00E-08,0.005,1.00E-08,1.00E-08,1.00E-08,184,337,,23.7,,book mould,76.2,525°C 8 hours,92,75,"flash annealing, 400°C 1 hour",4.3,N/A,,,,,,,
AA5xxx Card - 017B.docx,AA5xxx,017B,1.00E-08,0.08,0.2,1.00E-08,0.45,4.5,1.00E-08,1.00E-08,1.00E-08,0.005,1.00E-08,1.00E-08,1.00E-08,181.3,334.9,,22.5,,book mould,76.2,525°C 8 hours,92,75,"flash annealing, 450°C 1 hour",4.5,N/A,,,,,,,
AA5xxx Card - 017C.docx,AA5xxx,017C,1.00E-08,0.08,0.2,1.00E-08,0.45,4.5,1.00E-08,1.00E-08,1.00E-08,0.005,1.00E-08,1.00E-08,1.00E-08,174.5,327.2,,23,,book mould,76.2,525°C 8 hours,92,75,"flash annealing, 500°C 1 hour",4.8,N/A,,,,,,,
AA5xxx Card - 017D.docx,AA5xxx,017D,1.00E-08,0.08,0.2,1.00E-08,0.45,4.5,1.00E-08,1.00E-08,1.00E-08,0.005,1.00E-08,1.00E-08,1.00E-08,163.1,316.7,,20.9,,book mould,76.2,525°C 8 hours,92,75,"flash annealing, 550°C 1 hour",6.5,N/A,,,,,,,
AA5xxx Card - 018A.docx,AA5xxx,018A,1.00E-08,0.08,0.15,1.00E-08,0.8,3.5,1.00E-08,1.00E-08,1.00E-08,0.005,1.00E-08,1.00E-08,1.00E-08,148.8,277,,23.6,,book mould,38,525°C 8 hours,85,50,"flash annealing, 350°C 1 hour",5,N/A,,,,,,,
AA5xxx Card - 018B.docx,AA5xxx,018B,1.00E-08,0.08,0.15,1.00E-08,0.8,3.5,1.00E-08,1.00E-08,1.00E-08,0.005,1.00E-08,1.00E-08,1.00E-08,141.8,269.7,,23.3,,book mould,38,525°C 8 hours,85,50,"flash annealing, 400°C 1 hour",5.5,N/A,,,,,,,
AA5xxx Card - 018C.docx,AA5xxx,018C,1.00E-08,0.08,0.15,1.00E-08,0.8,3.5,1.00E-08,1.00E-08,1.00E-08,0.005,1.00E-08,1.00E-08,1.00E-08,130.4,263,,22.6,,book mould,38,525°C 8 hours,85,50,"flash annealing, 450°C 1 hour",6.5,N/A,,,,,,,
AA5xxx Card - 018D.docx,AA5xxx,018D,1.00E-08,0.08,0.15,1.00E-08,0.8,3.5,1.00E-08,1.00E-08,1.00E-08,0.005,1.00E-08,1.00E-08,1.00E-08,121.1,259.5,,21.3,,book mould,38,525°C 8 hours,85,50,"flash annealing, 500°C 1 hour",7.9,N/A,,,,,,,
AA5xxx Card - 018E.docx,AA5xxx,018E,1.00E-08,0.08,0.15,1.00E-08,0.8,3.5,1.00E-08,1.00E-08,1.00E-08,0.005,1.00E-08,1.00E-08,1.00E-08,109.1,246,,22.3,,book mould,38,525°C 8 hours,85,50,"flash annealing, 550°C 1 hour",11.1,N/A,,,,,,,
AA5xxx Card - 019A.docx,AA5xxx,019A,1.00E-08,0.08,0.25,1.00E-08,0.8,3.5,1.00E-08,1.00E-08,1.00E-08,0.005,1.00E-08,1.00E-08,1.00E-08,143.8,271.8,,21.8,,book mould,38,525°C 8 hours,85,50,"flash annealing, 350°C 1 hour",5,N/A,,,,,,,
AA5xxx Card - 019B.docx,AA5xxx,019B,1.00E-08,0.08,0.25,1.00E-08,0.8,3.5,1.00E-08,1.00E-08,1.00E-08,0.005,1.00E-08,1.00E-08,1.00E-08,137.9,265.5,,25.5,,book mould,38,525°C 8 hours,85,50,"flash annealing, 400°C 1 hour",5.4,N/A,,,,,,,
AA5xxx Card - 019C.docx,AA5xxx,019C,1.00E-08,0.08,0.25,1.00E-08,0.8,3.5,1.00E-08,1.00E-08,1.00E-08,0.005,1.00E-08,1.00E-08,1.00E-08,130.7,260.1,,22.5,,book mould,38,525°C 8 hours,85,50,"flash annealing, 450°C 1 hour",6.6,N/A,,,,,,,
AA5xxx Card - 019D.docx,AA5xxx,019D,1.00E-08,0.08,0.25,1.00E-08,0.8,3.5,1.00E-08,1.00E-08,1.00E-08,0.005,1.00E-08,1.00E-08,1.00E-08,120,255.3,,23.8,,book mould,38,525°C 8 hours,85,50,"flash annealing, 500°C 1 hour",7.9,N/A,,,,,,,
AA5xxx Card - 019E.docx,AA5xxx,019E,1.00E-08,0.08,0.25,1.00E-08,0.8,3.5,1.00E-08,1.00E-08,1.00E-08,0.005,1.00E-08,1.00E-08,1.00E-08,111,251.3,,22.1,,book mould,38,525°C 8 hours,85,50,"flash annealing, 550°C 1 hour",10.9,N/A,,,,,,,
AA5xxx Card - 020A.docx,AA5xxx,020A,1.00E-08,0.03,0.04,1.00E-08,0.52,4.53,1.00E-08,1.00E-08,1.00E-08,0.005,1.00E-08,1.00E-08,1.00E-08,156.7,311.3,21,31.7,,DC,95.25,"540°C, 5 - 6 hours",89,81,"batch annealing, 350°C 2 hours",13.6,N/A,,,,,,,
AA5xxx Card - 020B.docx,AA5xxx,020B,1.00E-08,0.03,0.05,1.00E-08,0.99,4.62,1.00E-08,1.00E-08,1.00E-08,0.005,1.00E-08,1.00E-08,1.00E-08,173,344.5,21.5,24,,DC,95.25,"540°C, 5 - 6 hours",89,81,"batch annealing, 350°C 2 hours",10.8,Yes,,,,,,,
AA5xxx Card - 020C.docx,AA5xxx,020C,1.00E-08,0.04,0.05,1.00E-08,1.44,4.61,1.00E-08,1.00E-08,1.00E-08,0.005,1.00E-08,1.00E-08,1.00E-08,193,365,19.5,22,,DC,95.25,"540°C, 5 - 6 hours",89,81,"batch annealing, 350°C 2 hours",10,Yes,,,,,,,
AA5xxx Card - 020D.docx,AA5xxx,020D,1.00E-08,0.06,0.14,1.00E-08,0.51,4.52,1.00E-08,1.00E-08,1.00E-08,0.005,1.00E-08,1.00E-08,1.00E-08,162,313.4,20,26,,DC,95.25,"540°C, 5 - 6 hours",89,81,"batch annealing, 350°C 2 hours",11.4,Yes,,,,,,,
AA5xxx Card - 020E.docx,AA5xxx,020E,1.00E-08,0.06,0.16,1.00E-08,0.99,4.62,1.00E-08,1.00E-08,1.00E-08,0.005,1.00E-08,1.00E-08,1.00E-08,176,347,20.3,25,,DC,95.25,"540°C, 5 - 6 hours",89,81,"batch annealing, 350°C 2 hours",10.7,Yes,,,,,,,
AA5xxx Card - 020F.docx,AA5xxx,020F,1.00E-08,0.07,0.18,1.00E-08,1.48,4.67,1.00E-08,1.00E-08,1.00E-08,0.005,1.00E-08,1.00E-08,1.00E-08,186.7,362,18,20,,DC,95.25,"540°C, 5 - 6 hours",89,81,"batch annealing, 350°C 2 hours",9.9,Yes,,,,,,,
AA5xxx Card - 020G.docx,AA5xxx,020G,1.00E-08,0.06,0.26,1.00E-08,0.51,4.51,1.00E-08,1.00E-08,1.00E-08,0.005,1.00E-08,1.00E-08,1.00E-08,164.7,316,21.3,27.3,,DC,95.25,"540°C, 5 - 6 hours",89,81,"batch annealing, 350°C 2 hours",10.5,Yes,,,,,,,
AA5xxx Card - 020H.docx,AA5xxx,020H,1.00E-08,0.06,0.27,1.00E-08,0.95,4.61,1.00E-08,1.00E-08,1.00E-08,0.005,1.00E-08,1.00E-08,1.00E-08,176,341.3,21.3,25.3,,DC,95.25,"540°C, 5 - 6 hours",89,81,"batch annealing, 350°C 2 hours",10.2,Yes,,,,,,,
AA5xxx Card - 020I.docx,AA5xxx,020I,1.00E-08,0.06,0.28,1.00E-08,1.45,4.67,1.00E-08,1.00E-08,1.00E-08,0.005,1.00E-08,1.00E-08,1.00E-08,187.7,357,18.3,21,,DC,95.25,"540°C, 5 - 6 hours",89,81,"batch annealing, 350°C 2 hours",9.3,Yes,,,,,,,
AA5xxx Card - 021A.docx,AA5xxx,021A,1.00E-08,0.08,0.45,1.00E-08,0.05,0.8,1.00E-08,1.00E-08,1.00E-08,0.005,1.00E-08,1.00E-08,1.00E-08,54.2,129.9,24.9,25.1,,DC,635,540°C > 5 hours,99,75,"batch annealing, 300°C 2 hours",20.7,N/A,,,,,,,
AA5xxx Card - 021B.docx,AA5xxx,021B,1.00E-08,0.08,0.45,1.00E-08,0.05,0.8,1.00E-08,1.00E-08,1.00E-08,0.005,1.00E-08,1.00E-08,1.00E-08,40.3,121.8,27.1,27.2,,DC,635,540°C > 5 hours,99,75,"batch annealing, 320°C 2 hours",30,N/A,,,,,,,
AA5xxx Card - 021C.docx,AA5xxx,021C,1.00E-08,0.08,0.45,1.00E-08,0.05,0.8,1.00E-08,1.00E-08,1.00E-08,0.005,1.00E-08,1.00E-08,1.00E-08,40.2,121.2,28.4,28.5,,DC,635,540°C > 5 hours,99,75,"batch annealing, 340°C 2 hours",30.5,N/A,,,,,,,
AA5xxx Card - 021D.docx,AA5xxx,021D,1.00E-08,0.08,0.45,1.00E-08,0.05,0.8,1.00E-08,1.00E-08,1.00E-08,0.005,1.00E-08,1.00E-08,1.00E-08,37.2,110.6,37.9,38,,DC,635,540°C > 5 hours,99,63,"batch annealing, 300°C 2 hours",36.1,N/A,,,,,,,
AA5xxx Card - 022A.docx,AA5xxx,022A,1.00E-08,0.08,0.1,1.00E-08,0.1,1,1.00E-08,1.00E-08,1.00E-08,0.005,1.00E-08,1.00E-08,1.00E-08,43.4,112.5,17.4,17.5,0,DC,635,540°C > 5 hours,99.6,50,"batch annealing, 325°C 2 hours",60,N/A,,,,,,,
AA5xxx Card - 022B.docx,AA5xxx,022B,1.00E-08,0.08,0.1,1.00E-08,0.1,1,1.00E-08,1.00E-08,1.00E-08,0.005,1.00E-08,1.00E-08,1.00E-08,35.1,107.3,19.7,19.7,0,DC,635,540°C > 5 hours,99.6,50,"batch annealing, 350°C 2 hours",75,N/A,,,,,,,
AA5xxx Card - 022C.docx,AA5xxx,022C,1.00E-08,0.08,0.1,1.00E-08,0.1,1,1.00E-08,1.00E-08,1.00E-08,0.005,1.00E-08,1.00E-08,1.00E-08,33.9,106.2,19.3,19.3,0,DC,635,540°C > 5 hours,99.6,50,"batch annealing, 375°C 2 hours",80,N/A,,,,,,,
AA5xxx Card - 022D.docx,AA5xxx,022D,1.00E-08,0.08,0.1,1.00E-08,0.1,1,1.00E-08,1.00E-08,1.00E-08,0.005,1.00E-08,1.00E-08,1.00E-08,41.1,112.7,16.6,16.7,0,DC,635,540°C > 5 hours,99.6,60,"batch annealing, 325°C 2 hours",62,N/A,,,,,,,
AA5xxx Card - 022E.docx,AA5xxx,022E,1.00E-08,0.08,0.1,1.00E-08,0.1,1,1.00E-08,1.00E-08,1.00E-08,0.005,1.00E-08,1.00E-08,1.00E-08,35.1,108.1,20,20.1,0,DC,635,540°C > 5 hours,99.6,60,"batch annealing, 350°C 2 hours",65,N/A,,,,,,,
AA5xxx Card - 022F.docx,AA5xxx,022F,1.00E-08,0.08,0.1,1.00E-08,0.1,1,1.00E-08,1.00E-08,1.00E-08,0.005,1.00E-08,1.00E-08,1.00E-08,33.9,107.4,20,20.2,0,DC,635,540°C > 5 hours,99.6,60,"batch annealing, 375°C 2 hours",75,N/A,,,,,,,
AA5xxx Card - 022G.docx,AA5xxx,022G,1.00E-08,0.08,0.1,1.00E-08,0.1,1,1.00E-08,1.00E-08,1.00E-08,0.005,1.00E-08,1.00E-08,1.00E-08,42.2,115.8,19.5,19.5,0,DC,635,540°C > 5 hours,99.6,70,"batch annealing, 325°C 2 hours",60,N/A,,,,,,,
AA5xxx Card - 022H.docx,AA5xxx,022H,1.00E-08,0.08,0.1,1.00E-08,0.1,1,1.00E-08,1.00E-08,1.00E-08,0.005,1.00E-08,1.00E-08,1.00E-08,34.9,109.7,21.8,21.9,0,DC,635,540°C > 5 hours,99.6,70,"batch annealing, 350°C 2 hours",75,N/A,,,,,,,
AA5xxx Card - 022I.docx,AA5xxx,022I,1.00E-08,0.08,0.1,1.00E-08,0.1,1,1.00E-08,1.00E-08,1.00E-08,0.005,1.00E-08,1.00E-08,1.00E-08,34.1,110.8,21.1,21.3,,DC,635,540°C > 5 hours,99.6,70,"batch annealing, 375°C 2 hours",75,N/A,,,,,,,
AA5xxx Card - 022J.docx,AA5xxx,022J,1.00E-08,0.08,0.1,1.00E-08,0.1,1,1.00E-08,1.00E-08,1.00E-08,0.005,1.00E-08,1.00E-08,1.00E-08,49.9,120.4,17.7,17.7,0,DC,635,540°C > 5 hours,99.6,79,"batch annealing, 325°C 2 hours",30,N/A,,,,,,,
AA5xxx Card - 022K.docx,AA5xxx,022K,1.00E-08,0.08,0.1,1.00E-08,0.1,1,1.00E-08,1.00E-08,1.00E-08,0.005,1.00E-08,1.00E-08,1.00E-08,34.8,112.9,19.8,19.8,0,DC,635,540°C > 5 hours,99.6,79,"batch annealing, 350°C 2 hours",70,N/A,,,,,,,
AA5xxx Card - 022L.docx,AA5xxx,022L,1.00E-08,0.08,0.1,1.00E-08,0.1,1,1.00E-08,1.00E-08,1.00E-08,0.005,1.00E-08,1.00E-08,1.00E-08,33.2,112.1,20.9,20.9,0,DC,635,540°C > 5 hours,99.6,79,"batch annealing, 375°C 2 hours",75,N/A,,,,,,,
AA5xxx Card - 023A.docx,AA5xxx,023A,1.00E-08,0.08,0.45,1.00E-08,0.05,0.8,1.00E-08,1.00E-08,1.00E-08,0.005,1.00E-08,1.00E-08,1.00E-08,97.2,142,,21.7,0,DC,635,540°C > 5 hours,98.7,40,"batch annealing, 320°C 2 hours",20,N/A,,,,,,,
AA5xxx Card - 023B.docx,AA5xxx,023B,1.00E-08,0.08,0.45,1.00E-08,0.05,0.8,1.00E-08,1.00E-08,1.00E-08,0.005,1.00E-08,1.00E-08,1.00E-08,76.9,134.8,,24.57,0,DC,635,540°C > 5 hours,98.7,60,"batch annealing, 320°C 2 hours",30,N/A,,,,,,,
AA5xxx Card - 023C.docx,AA5xxx,023C,1.00E-08,0.08,0.45,1.00E-08,0.05,0.8,1.00E-08,1.00E-08,1.00E-08,0.005,1.00E-08,1.00E-08,1.00E-08,65.4,131.8,,23.3,0,DC,635,540°C > 5 hours,98.7,80,"batch annealing, 320°C 2 hours",35,N/A,,,,,,,
AA5xxx Card - 023D.docx,AA5xxx,023D,1.00E-08,0.08,0.45,1.00E-08,0.05,0.8,1.00E-08,1.00E-08,1.00E-08,0.005,1.00E-08,1.00E-08,1.00E-08,46.5,122,,23.7,0,DC,635,540°C > 5 hours,98.7,90,"batch annealing, 320°C 2 hours",28,N/A,,,,,,,
AA5xxx Card - 024A.docx,AA5xxx,024A,1.00E-08,0.08,0.45,1.00E-08,0.05,0.8,1.00E-08,1.00E-08,1.00E-08,0.005,1.00E-08,1.00E-08,1.00E-08,40,115,23,23.5,0,DC,635,540°C > 5 hours,99,70,"batch annealing, 400°C 2 hours",69.4,N/A,,,,,,,
AA5xxx Card - 025A.docx,AA5xxx,025A,1.00E-08,0.08,0.3,1.00E-08,0.7,4.5,0.1,1.00E-08,1.00E-08,0.005,1.00E-08,1.00E-08,1.00E-08,174,323,25,26,1.6,DC,635,540°C > 5 hours,99,70,"batch annealing, 400°C 2 hours",28,N/A,,,,,,,
AA5xxx Card - 026A.docx,AA5xxx,026A,1.00E-08,0.13,0.19,1.00E-08,0.41,4.57,1.00E-08,1.00E-08,1.00E-08,0.005,1.00E-08,1.00E-08,1.00E-08,140,275,,21,1.3,mould casting,40,530°C 5.5 hours,93.8,63,"batch annealing, 370°C 1 hour",14.4,N/A,,,,,,,
AA5xxx Card - 026B.docx,AA5xxx,026B,1.00E-08,0.13,0.19,1.00E-08,0.41,4.57,1.00E-08,1.00E-08,1.00E-08,0.005,1.00E-08,1.00E-08,1.00E-08,132,277,,21,0,mould casting,40,530°C 5.5 hours,93.8,20,"batch annealing, 370°C 1 hour",20.7,N/A,,,,,,,
AA5xxx Card - 026C.docx,AA5xxx,026C,1.00E-08,0.14,0.2,1.00E-08,0.42,4.16,1.00E-08,1.00E-08,1.00E-08,0.005,1.00E-08,1.00E-08,1.00E-08,125,253,,21,1.2,mould casting,40,25°C 12 hours,93.8,63,"batch annealing, 370°C 1 hour",15.8,N/A,,,,,,,
AA5xxx Card - 026D.docx,AA5xxx,026D,1.00E-08,0.14,0.2,1.00E-08,0.42,4.16,1.00E-08,1.00E-08,1.00E-08,0.005,1.00E-08,1.00E-08,1.00E-08,106,251,,21,0,mould casting,40,530°C 5.5 hours,93.8,20,"batch annealing, 370°C 1 hour",47,N/A,,,,,,,
AA5xxx Card - 026E.docx,AA5xxx,026E,1.00E-08,0.13,0.19,1.00E-08,0.43,3.6,1.00E-08,1.00E-08,1.00E-08,0.005,1.00E-08,1.00E-08,1.00E-08,120,245,,21,0.6,mould casting,40,530°C 5.5 hours,93.8,63,"batch annealing, 370°C 1 hour",15.9,N/A,,,,,,,
AA5xxx Card - 026F.docx,AA5xxx,026F,1.00E-08,0.13,0.19,1.00E-08,0.43,3.6,1.00E-08,1.00E-08,1.00E-08,0.005,1.00E-08,1.00E-08,1.00E-08,115,245,,18,0,mould casting,40,530°C 5.5 hours,93.8,20,"batch annealing, 370°C 1 hour",32.8,N/A,,,,,,,
AA5xxx Card - 026G.docx,AA5xxx,026G,1.00E-08,0.13,0.2,1.00E-08,0.34,4.89,1.00E-08,1.00E-08,1.00E-08,0.005,1.00E-08,1.00E-08,1.00E-08,137,174,,21,1.3,mould casting,40,530°C 5.5 hours,93.8,63,"batch annealing, 370°C 1 hour",15.2,N/A,,,,,,,
AA5xxx Card - 026H.docx,AA5xxx,026H,1.00E-08,0.13,0.2,1.00E-08,0.34,4.89,1.00E-08,1.00E-08,1.00E-08,0.005,1.00E-08,1.00E-08,1.00E-08,108,166,,21,0.1,mould casting,40,530°C 5.5 hours,93.8,20,"batch annealing, 370°C 1 hour",74.2,N/A,,,,,,,
AA5xxx Card - 026I.docx,AA5xxx,026I,1.00E-08,0.13,0.2,1.00E-08,0.2,4.48,1.00E-08,1.00E-08,1.00E-08,0.005,1.00E-08,1.00E-08,1.00E-08,126,256,,21,1.4,mould casting,40,530°C 5.5 hours,93.8,63,"batch annealing, 370°C 1 hour",16.1,N/A,,,,,,,
AA5xxx Card - 026J.docx,AA5xxx,026J,1.00E-08,0.13,0.2,1.00E-08,0.2,4.48,1.00E-08,1.00E-08,1.00E-08,0.005,1.00E-08,1.00E-08,1.00E-08,98,249,,22,0.1,mould casting,40,530°C 5.5 hours,93.8,20,"batch annealing, 370°C 1 hour",68.1,N/A,,,,,,,
AA5xxx Card - 026K.docx,AA5xxx,026K,1.00E-08,0.13,0.18,0.15,0.42,4.62,1.00E-08,1.00E-08,1.00E-08,0.005,1.00E-08,1.00E-08,1.00E-08,144,292,,21,1.4,mould casting,40,480°C 24 hours + 490°C 24 hours,93.8,63,"batch annealing, 370°C 1 hour",13.7,N/A,,,,,,,
AA5xxx Card - 026L.docx,AA5xxx,026L,1.00E-08,0.13,0.18,0.15,0.42,4.62,1.00E-08,1.00E-08,1.00E-08,0.005,1.00E-08,1.00E-08,1.00E-08,121,292,,21,0.2,mould casting,40,480°C 24 hours + 490°C 24 hours,93.8,20,"batch annealing, 370°C 1 hour",37.2,N/A,,,,,,,
AA5xxx Card - 026M.docx,AA5xxx,026M,1.00E-08,0.14,0.3,0.75,0.31,4.69,1.00E-08,1.00E-08,1.00E-08,0.005,1.00E-08,1.00E-08,1.00E-08,139,287,,19,0.9,mould casting,40,480°C 24 hours + 490°C 24 hours,93.8,63,"batch annealing, 370°C 1 hour",13,N/A,,,,,,,
AA5xxx Card - 026N.docx,AA5xxx,026N,1.00E-08,0.13,0.18,1.00E-08,0.4,4.53,1.00E-08,1.00E-08,0.24,0.005,1.00E-08,1.00E-08,1.00E-08,133,276,,21,1,mould casting,40,460°C 24 hours,93.8,63,"batch annealing, 370°C 1 hour",15.7,N/A,,,,,,,
AA5xxx Card - 026O.docx,AA5xxx,026O,1.00E-08,0.13,0.18,1.00E-08,0.4,4.53,1.00E-08,1.00E-08,0.24,0.005,1.00E-08,1.00E-08,1.00E-08,109,265,,23,0.3,mould casting,40,460°C 24 hours,93.8,20,"batch annealing, 370°C 1 hour",38.4,N/A,,,,,,,
AA5xxx Card - 026P.docx,AA5xxx,026P,1.00E-08,0.13,0.19,1.00E-08,0.42,4.57,1.00E-08,1.00E-08,2.08,0.005,1.00E-08,1.00E-08,1.00E-08,118,279,,18,0.4,mould casting,40,460°C 24 hours,93.8,63,"batch annealing, 370°C 1 hour",16,N/A,,,,,,,
AA5xxx Card - 026Q.docx,AA5xxx,026Q,1.00E-08,0.13,0.19,1.00E-08,0.42,4.57,1.00E-08,1.00E-08,2.08,0.005,1.00E-08,1.00E-08,1.00E-08,103,268,,17,0,mould casting,40,460°C 24 hours,93.8,20,"batch annealing, 370°C 1 hour",52.6,N/A,,,,,,,
AA5xxx Card - 026R.docx,AA5xxx,026R,1.00E-08,0.14,0.32,1.00E-08,0.34,4.72,1.00E-08,1.00E-08,1.00E-08,0.005,0.15,1.00E-08,1.00E-08,118,279,,18,1.1,mould casting,40,350°C 4 hours + 480°C 24 hours + 490°C 24 hours,93.8,63,"batch annealing, 370°C 1 hour",17.7,N/A,,,,,,,
AA5xxx Card - 026S.docx,AA5xxx,026S,1.00E-08,0.14,0.32,1.00E-08,0.34,4.72,1.00E-08,1.00E-08,1.00E-08,0.005,0.15,1.00E-08,1.00E-08,103,268,,17,0.2,mould casting,40,350°C 4 hours + 480°C 24 hours + 490°C 24 hours,93.8,20,"batch annealing, 370°C 1 hour",18.9,N/A,,,,,,,
AA5xxx Card - 027A.docx,AA5xxx,027A,1.00E-08,0.13,0.19,1.00E-08,0.41,4.57,1.00E-08,1.00E-08,1.00E-08,0.005,1.00E-08,1.00E-08,1.00E-08,120,268,,24,0.7,mould casting,40,530°C 5.5 hours,93.8,63,"flash annealing, 500°C 5 minutes",15.2,N/A,,,,,,,
AA5xxx Card - 027B.docx,AA5xxx,027B,1.00E-08,0.13,0.19,1.00E-08,0.41,4.57,1.00E-08,1.00E-08,1.00E-08,0.005,1.00E-08,1.00E-08,1.00E-08,108,262,,23,0,mould casting,40,530°C 5.5 hours,93.8,20,"flash annealing, 500°C 5 minutes",34.1,N/A,,,,,,,
AA5xxx Card - 027C.docx,AA5xxx,027C,1.00E-08,0.14,0.2,1.00E-08,0.42,4.16,1.00E-08,1.00E-08,1.00E-08,0.005,1.00E-08,1.00E-08,1.00E-08,116,258,,22,0.5,mould casting,40,530°C 5.5 hours,93.8,63,"flash annealing, 500°C 5 minutes",16,N/A,,,,,,,
AA5xxx Card - 027D.docx,AA5xxx,027D,1.00E-08,0.14,0.2,1.00E-08,0.42,4.16,1.00E-08,1.00E-08,1.00E-08,0.005,1.00E-08,1.00E-08,1.00E-08,102,247,,23,0,mould casting,40,530°C 5.5 hours,93.8,20,"flash annealing, 500°C 5 minutes",35.8,N/A,,,,,,,
AA5xxx Card - 027E.docx,AA5xxx,027E,1.00E-08,0.13,0.19,1.00E-08,0.43,3.6,1.00E-08,1.00E-08,1.00E-08,0.005,1.00E-08,1.00E-08,1.00E-08,108,244,,23,0.6,mould casting,40,530°C 5.5 hours,93.8,63,"flash annealing, 500°C 5 minutes",15,N/A,,,,,,,
AA5xxx Card - 027F.docx,AA5xxx,027F,1.00E-08,0.13,0.19,1.00E-08,0.43,3.6,1.00E-08,1.00E-08,1.00E-08,0.005,1.00E-08,1.00E-08,1.00E-08,98,237,,22,0,mould casting,40,530°C 5.5 hours,93.8,20,"flash annealing, 500°C 5 minutes",40.3,N/A,,,,,,,
AA5xxx Card - 027G.docx,AA5xxx,027G,1.00E-08,0.13,0.2,1.00E-08,0.34,4.89,1.00E-08,1.00E-08,1.00E-08,0.005,1.00E-08,1.00E-08,1.00E-08,116,163,,23,0.4,mould casting,40,530°C 5.5 hours,93.8,63,"flash annealing, 500°C 5 minutes",17.1,N/A,,,,,,,
AA5xxx Card - 027H.docx,AA5xxx,027H,1.00E-08,0.13,0.2,1.00E-08,0.34,4.89,1.00E-08,1.00E-08,1.00E-08,0.005,1.00E-08,1.00E-08,1.00E-08,114,268,,23,0,mould casting,40,530°C 5.5 hours,93.8,20,"flash annealing, 500°C 5 minutes",36.8,N/A,,,,,,,
AA5xxx Card - 027I.docx,AA5xxx,027I,1.00E-08,0.13,0.2,1.00E-08,0.2,4.48,1.00E-08,1.00E-08,1.00E-08,0.005,1.00E-08,1.00E-08,1.00E-08,100,248,,22,0.2,mould casting,40,530°C 5.5 hours,93.8,63,"flash annealing, 500°C 5 minutes",26.7,N/A,,,,,,,
AA5xxx Card - 027J.docx,AA5xxx,027J,1.00E-08,0.13,0.2,1.00E-08,0.2,4.48,1.00E-08,1.00E-08,1.00E-08,0.005,1.00E-08,1.00E-08,1.00E-08,97,241,,25,0,mould casting,40,530°C 5.5 hours,93.8,20,"flash annealing, 500°C 5 minutes",38.9,N/A,,,,,,,
